Repository: GormleyLab/Data-Driven-Design-of-SCNPs

<h1 align="center">Data-Driven Design of Protein-Like Single-Chain Polymer Nanoparticles</h1>
<h4 align="center">Rahul Upadhya*, Matthew J. Tamasi*, Elena Di Mare, N. Sanjeeva Murthy, Adam J. Gormley</h4>

## Contents

- [Overview](#overview)
- [Data](#data)
- [System Requirements](#system-requirements)
- [Model Training Demo](#model-training-demo)
- [Issues](https://github.com/GormleyLab/Data_Driven_Design_of_SCNPs/issues)
- [License](#license)

## Overview
This repository contains all of the code and data included in the article "Data-Driven Design of Protein-Like Single-Chain Polymer Nanoparticles" published on Chemrxiv Sep 13th, 2022.

## Data
The [data directory](https://github.com/GormleyLab/Data-Driven-Design-of-SCNPs/blob/main/Data/SCNP_DLS_SAXS_Data.csv) includes one .csv files that contain data regarding physical attributes of SCNPs captured using dynamic light scattering (DLS), small angle x-ray scattering (SAXS), and chemical descriptor calculations. This is the data utilized in the manuscript to train [evidential regression models](https://github.com/aamini/evidential-deep-learning) for SCNP property prediction.

## Model Training Demo
The easiest way to utilize the code is to download and run the following file:

`scnp_demo.py`

This demo file will train a simple evidential neural network for the immediate prediction of SCNP porod exponents. The code sources the data from the our data folder and will run 50 epochs of training for a predefined evidential neural network on 80% of the total dataset. Then, after training it will predict the scaled porod exponents of the held out data, passing the results to a local `results.csv` file.

This demo may be further expanded as we continue to update this reposiory.

## References
The specific application, data, and machine learning models are described in: Data Driven Design of Single Chain Polymer Nanoparticles by ^Upadhya, R.; ^Tamasi, M.J.; Di Mare, E.; Murthy, N.S.; *Gormley, A.J (^ denotes equal contributions, * denotes corresponding authors), Chemrxiv, 2022.

## Help, suggestions, and corrections?
If you need help, have suggestions, identify issues, or have corrections, please send your comments to Prof. Adam Gormley at adam.gormley@rutgers.edu

File: Data/SCNP_DLS_SAXS_Data.csv (part 1 of 6)
Sample,Rh (nm),Rg GNOM (nm),Dmax GNOM,Rg BIFT (nm),Dmax BIFT,Porod Exponent,Porod Volume (A^3),Rg/Rh,DP,% DMA,% PTMAEMA,%MMA,% BMA,% NHS,% DBCO,% PEG,% EPO,% WDCL,Conc,logP Poly,logP Total,HLB Poly,HLB Total,MW Poly,MW Total,logP Poly/MW,HLB Poly/MW,logP Total/MW,HLB Total/MW,Charge Poly Positive,Charge Poly Negative,Charge Poly Total,Charge Peptide Positive,Charge Peptide Negative,Charge Peptide Total,Charge Total Positive,Charge Total Negative,Charge Total
Poly 1 1(mg/mL),10.1,11.53,351,11.91,325.7,2.1,5754977,1.141584158,300,100,0,0,0,0,0,0,0,0,1,0.17,0.17,10.71,10.71,29736,29736,5.72E-06,0.000360169,5.72E-06,0.000360169,0,0,0,0,0,0,0,0,0
Poly 1 2(mg/mL),10.7,11.53,388,11.23,322.6,2,3316476,1.077570093,300,100,0,0,0,0,0,0,0,0,2,0.17,0.17,10.71,10.71,29736,29736,5.72E-06,0.000360169,5.72E-06,0.000360169,0,0,0,0,0,0,0,0,0
Poly 1 5(mg/mL),12.2,11.18,360,11.04,321.4,1.8,4547891,0.916393443,300,100,0,0,0,0,0,0,0,0,5,0.17,0.17,10.71,10.71,29736,29736,5.72E-06,0.000360169,5.72E-06,0.000360169,0,0,0,0,0,0,0,0,0
Polymer 11 1(mg/mL) ,7.6,9.4,284,9.55,264.4,1.7,4082556,1.236842105,200,60,25,12,3,0,0,0,0,0,1,-0.3719,-0.3719,11.9593,11.9593,25535.48,25535.48,-1.46E-05,0.000468341,-1.46E-05,0.000468341,0,-25,-25,0,0,0,0,-25,-25
Polymer 11 2(mg/mL) ,8.4,12.27,399,11.78,340.4,1.6,4161805,1.460714286,200,60,25,12,3,0,0,0,0,0,2,-0.3719,-0.3719,11.9593,11.9593,25535.48,25535.48,-1.46E-05,0.000468341,-1.46E-05,0.000468341,0,-25,-25,0,0,0,0,-25,-25
Polymer 11 5(mg/mL) ,10,10.66,338,10.62,312.3,1.7,3975598,1.066,200,60,25,12,3,0,0,0,0,0,5,-0.3719,-0.3719,11.9593,11.9593,25535.48,25535.48,-1.46E-05,0.000468341,-1.46E-05,0.000468341,0,-25,-25,0,0,0,0,-25,-25
Polymer 15 1(mg/mL) ,8.7,10.96,353,11.04,330.51,1.8,2228441,1.259770115,200,50,25,22,3,0,0,0,0,0,1,-0.2579,-0.2579,11.7183,11.7183,25555.48,25555.48,-1.01E-05,0.000458544,-1.01E-05,0.000458544,0,-25,-25,0,0,0,0,-25,-25
Polymer 15 2(mg/mL) ,9.4,11.06,369,10.91,329.4,1.6,3337083,1.176595745,200,50,25,22,3,0,0,0,0,0,2,-0.2579,-0.2579,11.7183,11.7183,25555.48,25555.48,-1.01E-05,0.000458544,-1.01E-05,0.000458544,0,-25,-25,0,0,0,0,-25,-25
Polymer 15 5(mg/mL) ,10.3,10.08,309,10.04,301,1.6,2991094,0.978640777,200,50,25,22,3,0,0,0,0,0,5,-0.2579,-0.2579,11.7183,11.7183,25555.48,25555.48,-1.01E-05,0.000458544,-1.01E-05,0.000458544,0,-25,-25,0,0,0,0,-25,-25
Polymer 17 1(mg/mL) ,8.4,13.69,436,13.9,392,2.1,3771361,1.629761905,200,55,25,12,8,0,0,0,0,0,1,-0.2489,-0.2489,11.7443,11.7443,25966.28,25966.28,-9.59E-06,0.00045229,-9.59E-06,0.00045229,0,-25,-25,0,0,0,0,-25,-25
Polymer 17 2(mg/mL) ,10,11.38,345,13.14,377.4,1.4,8215194,1.138,200,55,25,12,8,0,0,0,0,0,2,-0.2489,-0.2489,11.7443,11.7443,25966.28,25966.28,-9.59E-06,0.00045229,-9.59E-06,0.00045229,0,-25,-25,0,0,0,0,-25,-25
Polymer 17 5(mg/mL) ,11.5,11.06,359,11.21,347.8,1.7,4012846,0.96173913,200,55,25,12,8,0,0,0,0,0,5,-0.2489,-0.2489,11.7443,11.7443,25966.28,25966.28,-9.59E-06,0.00045229,-9.59E-06,0.00045229,0,-25,-25,0,0,0,0,-25,-25
Polymer 23 1(mg/mL) ,7.7,8.85,262,11.59,339,2.2,3662887,1.149350649,300,70,25,0,5,0,0,0,0,0,1,-0.4595,-0.4595,12.1625,12.1625,38525.7,38525.7,-1.19E-05,0.000315698,-1.19E-05,0.000315698,0,-25,-25,0,0,0,0,-25,-25
Polymer 23 2(mg/mL) ,10.3,9.56,289,9.47,265.3,1.9,3381517,0.92815534,300,70,25,0,5,0,0,0,0,0,2,-0.4595,-0.4595,12.1625,12.1625,38525.7,38525.7,-1.19E-05,0.000315698,-1.19E-05,0.000315698,0,-25,-25,0,0,0,0,-25,-25
Polymer 23 5(mg/mL) ,10.6,11.86,420,11.72,377.3,1.9,3418531,1.118867925,300,70,25,0,5,0,0,0,0,0,5,-0.4595,-0.4595,12.1625,12.1625,38525.7,38525.7,-1.19E-05,0.000315698,-1.19E-05,0.000315698,0,-25,-25,0,0,0,0,-25,-25
Polymer 25 1(mg/mL) ,9,11.86,353,10.57,294.4,1.9,3889209,1.317777778,300,65,25,0,10,0,0,0,0,0,1,-0.3365,-0.3365,11.9475,11.9475,39171.9,39171.9,-8.59E-06,0.000305002,-8.59E-06,0.000305002,0,-25,-25,0,0,0,0,-25,-25
Polymer 25 2(mg/mL) ,10.3,10.32,349,9.52,286.7,1.7,2038093,1.001941748,300,65,25,0,10,0,0,0,0,0,2,-0.3365,-0.3365,11.9475,11.9475,39171.9,39171.9,-8.59E-06,0.000305002,-8.59E-06,0.000305002,0,-25,-25,0,0,0,0,-25,-25
Polymer 25 5(mg/mL) ,9.5,10.78,390,10.09,311.1,1.6,2854497,1.134736842,300,65,25,0,10,0,0,0,0,0,5,-0.3365,-0.3365,11.9475,11.9475,39171.9,39171.9,-8.59E-06,0.000305002,-8.59E-06,0.000305002,0,-25,-25,0,0,0,0,-25,-25
Polymer 27 1(mg/mL) ,8.3,9.61,293,9.7,273.3,2,346435,1.157831325,200,100,0,0,0,0,0,0,0,0,1,0.17,0.17,10.71,10.71,19824,19824,8.58E-06,0.000540254,8.58E-06,0.000540254,0,0,0,0,0,0,0,0,0
Polymer 27 2(mg/mL) ,10.6,9.87,290,11.5,334.8,2.5,5450078,0.931132075,200,100,0,0,0,0,0,0,0,0,2,0.17,0.17,10.71,10.71,19824,19824,8.58E-06,0.000540254,8.58E-06,0.000540254,0,0,0,0,0,0,0,0,0
Polymer 27 5(mg/mL) ,11.2,9.61,288,9.36,270,2.7,3272516,0.858035714,200,100,0,0,0,0,0,0,0,0,5,0.17,0.17,10.71,10.71,19824,19824,8.58E-06,0.000540254,8.58E-06,0.000540254,0,0,0,0,0,0,0,0,0
Polymer 30 1(mg/mL) ,10.2,13.13,421,10.87,295.4,1.3,12383165,1.287254902,300,95,5,0,0,0,0,0,0,0,1,0.0195,0.0195,11.0435,11.0435,31364.7,31364.7,6.22E-07,0.0003521,6.22E-07,0.0003521,0,-5,-5,0,0,0,0,-5,-5
Polymer 30 2(mg/mL) ,11.1,11.39,365,11.55,343.4,1.9,5546750,1.026126126,300,95,5,0,0,0,0,0,0,0,2,0.0195,0.0195,11.0435,11.0435,31364.7,31364.7,6.22E-07,0.0003521,6.22E-07,0.0003521,0,-5,-5,0,0,0,0,-5,-5
Polymer 30 5(mg/mL) ,11.2,11.08,343,11,316.2,2,907775,0.989285714,300,95,5,0,0,0,0,0,0,0,5,0.0195,0.0195,11.0435,11.0435,31364.7,31364.7,6.22E-07,0.0003521,6.22E-07,0.0003521,0,-5,-5,0,0,0,0,-5,-5
Polymer 31 1(mg/mL) ,10.7,13.5,407,13.13,363.9,1.1,253098,1.261682243,300,85,15,0,0,0,0,0,0,0,1,-0.2815,-0.2815,11.7105,11.7105,34622.1,34622.1,-8.13E-06,0.000338238,-8.13E-06,0.000338238,0,-15,-15,0,0,0,0,-15,-15
Polymer 31 2(mg/mL) ,11.3,12.53,436,13.73,396.6,1.9,5752771,1.108849558,300,85,15,0,0,0,0,0,0,0,2,-0.2815,-0.2815,11.7105,11.7105,34622.1,34622.1,-8.13E-06,0.000338238,-8.13E-06,0.000338238,0,-15,-15,0,0,0,0,-15,-15
Polymer 31 5(mg/mL) ,13,11.2,359,11.17,326.6,1.6,3869210,0.861538462,300,85,15,0,0,0,0,0,0,0,5,-0.2815,-0.2815,11.7105,11.7105,34622.1,34622.1,-8.13E-06,0.000338238,-8.13E-06,0.000338238,0,-15,-15,0,0,0,0,-15,-15
Polymer 32 1(mg/mL) ,9.7,11.52,357,10.64,294.4,2.3,4413574,1.187628866,300,75,25,0,0,0,0,0,0,0,1,-0.5825,-0.5825,12.3775,12.3775,37879.5,37879.5,-1.54E-05,0.00032676,-1.54E-05,0.00032676,0,-25,-25,0,0,0,0,-25,-25
Polymer 32 2(mg/mL) ,11.8,11.66,380,12.06,343.7,1.7,4995159,0.988135593,300,75,25,0,0,0,0,0,0,0,2,-0.5825,-0.5825,12.3775,12.3775,37879.5,37879.5,-1.54E-05,0.00032676,-1.54E-05,0.00032676,0,-25,-25,0,0,0,0,-25,-25
Polymer 32 5(mg/mL) ,9.5,11.57,380,11.38,330.7,1.6,4468599,1.217894737,300,75,25,0,0,0,0,0,0,0,5,-0.5825,-0.5825,12.3775,12.3775,37879.5,37879.5,-1.54E-05,0.00032676,-1.54E-05,0.00032676,0,-25,-25,0,0,0,0,-25,-25
Polymer 34 1(mg/mL) ,10.7,10.19,309,9.86,274.1,1.6,4777814,0.952336449,300,85,5,10,0,0,0,0,0,0,1,0.1335,0.1335,10.8025,10.8025,31394.7,31394.7,4.25E-06,0.000344087,4.25E-06,0.000344087,0,-5,-5,0,0,0,0,-5,-5
Polymer 34 2(mg/mL) ,12.1,10.46,302,11.87,353.2,2.7,1313328,0.86446281,300,85,5,10,0,0,0,0,0,0,2,0.1335,0.1335,10.8025,10.8025,31394.7,31394.7,4.25E-06,0.000344087,4.25E-06,0.000344087,0,-5,-5,0,0,0,0,-5,-5
Polymer 34 5(mg/mL) ,12.3,10.83,349,10.8,311.6,1.7,5780093,0.880487805,300,85,5,10,0,0,0,0,0,0,5,0.1335,0.1335,10.8025,10.8025,31394.7,31394.7,4.25E-06,0.000344087,4.25E-06,0.000344087,0,-5,-5,0,0,0,0,-5,-5
Polymer 35 1(mg/mL) ,10.8,12,401,9.58,259.3,1.7,6298959,1.111111111,300,90,5,0,5,0,0,0,0,0,1,0.1425,0.1425,10.8285,10.8285,32010.9,32010.9,4.45E-06,0.000338275,4.45E-06,0.000338275,0,-5,-5,0,0,0,0,-5,-5
Polymer 35 2(mg/mL) ,12.3,14.69,458,20.9,547.2,1,3491852,1.194308943,300,90,5,0,5,0,0,0,0,0,2,0.1425,0.1425,10.8285,10.8285,32010.9,32010.9,4.45E-06,0.000338275,4.45E-06,0.000338275,0,-5,-5,0,0,0,0,-5,-5
Polymer 35 5(mg/mL) ,11.6,11.03,369,10.71,309.3,1.9,5333795,0.950862069,300,90,5,0,5,0,0,0,0,0,5,0.1425,0.1425,10.8285,10.8285,32010.9,32010.9,4.45E-06,0.000338275,4.45E-06,0.000338275,0,-5,-5,0,0,0,0,-5,-5
Polymer 36 1(mg/mL) ,8.6,11,332,24.95,649.5,2.1,9681160,1.279069767,300,85,5,0,10,0,0,0,0,0,1,0.2655,0.2655,10.6135,10.6135,32657.1,32657.1,8.13E-06,0.000324998,8.13E-06,0.000324998,0,-5,-5,0,0,0,0,-5,-5
Polymer 36 2(mg/mL) ,9.8,10.88,340,10.41,289.1,1.7,6817007,1.110204082,300,85,5,0,10,0,0,0,0,0,2,0.2655,0.2655,10.6135,10.6135,32657.1,32657.1,8.13E-06,0.000324998,8.13E-06,0.000324998,0,-5,-5,0,0,0,0,-5,-5
Polymer 36 5(mg/mL) ,10.1,9.68,313,9.33,282.6,1.7,2012135,0.958415842,300,85,5,0,10,0,0,0,0,0,5,0.2655,0.2655,10.6135,10.6135,32657.1,32657.1,8.13E-06,0.000324998,8.13E-06,0.000324998,0,-5,-5,0,0,0,0,-5,-5
Polymer 37 2(mg/mL) ,10.2,14.5,417,23.98,625.1,1.1,9764359,1.421568627,200,95,5,0,0,0,0,0,0,0,2,0.0195,0.0195,11.0435,11.0435,20909.8,20909.8,9.33E-07,0.000528149,9.33E-07,0.000528149,0,-5,-5,0,0,0,0,-5,-5
Polymer 37 5(mg/mL) ,10.5,9.8,313,9.58,267,1.9,10535843,0.933333333,200,95,5,0,0,0,0,0,0,0,5,0.0195,0.0195,11.0435,11.0435,20909.8,20909.8,9.33E-07,0.000528149,9.33E-07,0.000528149,0,-5,-5,0,0,0,0,-5,-5
Polymer 38 1(mg/mL) ,9.1,9.83,311,8.63,226.9,2.2,6555064,1.08021978,200,85,15,0,0,0,0,0,0,0,1,-0.2815,-0.2815,11.7105,11.7105,23081.4,23081.4,-1.22E-05,0.000507357,-1.22E-05,0.000507357,0,-15,-15,0,0,0,0,-15,-15
Polymer 38 2(mg/mL) ,8.8,9.86,313,9.63,274.3,2,8710861,1.120454545,200,85,15,0,0,0,0,0,0,0,2,-0.2815,-0.2815,11.7105,11.7105,23081.4,23081.4,-1.22E-05,0.000507357,-1.22E-05,0.000507357,0,-15,-15,0,0,0,0,-15,-15
Polymer 38 5(mg/mL) ,11.1,10.13,309,10.1,289.8,2.4,5837416,0.912612613,200,85,15,0,0,0,0,0,0,0,5,-0.2815,-0.2815,11.7105,11.7105,23081.4,23081.4,-1.22E-05,0.000507357,-1.22E-05,0.000507357,0,-15,-15,0,0,0,0,-15,-15
Polymer 39 1(mg/mL) ,9.1,15.54,438,11.69,416.3,1.3,142166,1.707692308,200,75,25,0,0,0,0,0,0,0,1,-0.5825,-0.5825,12.3775,12.3775,25253,25253,-2.31E-05,0.00049014,-2.31E-05,0.00049014,0,-25,-25,0,0,0,0,-25,-25
Polymer 39 2(mg/mL) ,10,10.09,314,9.88,273.2,1.8,4072379,1.009,200,75,25,0,0,0,0,0,0,0,2,-0.5825,-0.5825,12.3775,12.3775,25253,25253,-2.31E-05,0.00049014,-2.31E-05,0.00049014,0,-25,-25,0,0,0,0,-25,-25
Polymer 39 5(mg/mL) ,10.5,10.19,332,9.99,290.5,1.7,3388688,0.97047619,200,75,25,0,0,0,0,0,0,0,5,-0.5825,-0.5825,12.3775,12.3775,25253,25253,-2.31E-05,0.00049014,-2.31E-05,0.00049014,0,-25,-25,0,0,0,0,-25,-25
Polymer 4 1(mg/mL) ,9.7,12.23,414,12.72,342.9,1.5,10219866,1.260824742,300,70,25,5,0,0,0,0,0,0,1,-0.5255,-0.5255,12.257,12.257,37894.5,37894.5,-1.39E-05,0.000323451,-1.39E-05,0.000323451,0,-25,-25,0,0,0,0,-25,-25
Polymer 4 2(mg/mL) ,9.8,10.5,327,11.53,335.8,2.2,4485701,1.071428571,300,70,25,5,0,0,0,0,0,0,2,-0.5255,-0.5255,12.257,12.257,37894.5,37894.5,-1.39E-05,0.000323451,-1.39E-05,0.000323451,0,-25,-25,0,0,0,0,-25,-25
Polymer 4 5(mg/mL) ,11.7,10.94,343,10.93,323.7,1.6,3705772,0.935042735,300,70,25,5,0,0,0,0,0,0,5,-0.5255,-0.5255,12.257,12.257,37894.5,37894.5,-1.39E-05,0.000323451,-1.39E-05,0.000323451,0,-25,-25,0,0,0,0,-25,-25
Polymer 41 2(mg/mL) ,11,10.24,321,10.44,308.2,2.5,8286755,0.930909091,200,85,5,10,0,0,0,0,0,0,2,0.1335,0.1335,10.8025,10.8025,20929.8,20929.8,6.38E-06,0.00051613,6.38E-06,0.00051613,0,-5,-5,0,0,0,0,-5,-5
Polymer 41 5(mg/mL) ,11.7,9.65,301,9.14,253.3,2.7,855995,0.824786325,200,85,5,10,0,0,0,0,0,0,5,0.1335,0.1335,10.8025,10.8025,20929.8,20929.8,6.38E-06,0.00051613,6.38E-06,0.00051613,0,-5,-5,0,0,0,0,-5,-5
Polymer 42 1(mg/mL) ,9.2,8.89,279,8.84,252.6,2.1,7954717,0.966304348,200,90,5,0,5,0,0,0,0,0,1,0.1425,0.1425,10.8285,10.8285,21340.6,21340.6,6.68E-06,0.000507413,6.68E-06,0.000507413,0,-5,-5,0,0,0,0,-5,-5
Polymer 42 2(mg/mL) ,10.4,10.28,359,9.35,276.7,1.9,6727325,0.988461538,200,90,5,0,5,0,0,0,0,0,2,0.1425,0.1425,10.8285,10.8285,21340.6,21340.6,6.68E-06,0.000507413,6.68E-06,0.000507413,0,-5,-5,0,0,0,0,-5,-5
Polymer 42 5(mg/mL) ,10.7,9.78,311,9.76,288.3,2.5,4762808,0.914018692,200,90,5,0,5,0,0,0,0,0,5,0.1425,0.1425,10.8285,10.8285,21340.6,21340.6,6.68E-06,0.000507413,6.68E-06,0.000507413,0,-5,-5,0,0,0,0,-5,-5
Polymer 43 2(mg/mL) ,9.1,14.33,472,9.72,257.1,1.7,4461756,1.574725275,200,85,5,0,10,0,0,0,0,0,2,0.2655,0.2655,10.6135,10.6135,21771.4,21771.4,1.22E-05,0.000487497,1.22E-05,0.000487497,0,-5,-5,0,0,0,0,-5,-5
Polymer 43 5(mg/mL) ,10.1,12.9,435,11.43,330.4,1.7,4719937,1.277227723,200,85,5,0,10,0,0,0,0,0,5,0.2655,0.2655,10.6135,10.6135,21771.4,21771.4,1.22E-05,0.000487497,1.22E-05,0.000487497,0,-5,-5,0,0,0,0,-5,-5
Polymer 44 1(mg/mL) ,10.2,11.63,351,14.2,360.2,1.1,710333,1.140196078,400,70,25,5,0,0,0,0,0,0,1,-0.5255,-0.5255,12.257,12.257,50526,50526,-1.04E-05,0.000242588,-1.04E-05,0.000242588,0,-25,-25,0,0,0,0,-25,-25
Polymer 44 2(mg/mL) ,11.6,13.96,395,15.68,399.5,2.1,15088265,1.203448276,400,70,25,5,0,0,0,0,0,0,2,-0.5255,-0.5255,12.257,12.257,50526,50526,-1.04E-05,0.000242588,-1.04E-05,0.000242588,0,-25,-25,0,0,0,0,-25,-25
Polymer 44 5(mg/mL) ,9.7,11.54,388,10.19,303.7,1.7,4425037,1.189690722,400,70,25,5,0,0,0,0,0,0,5,-0.5255,-0.5255,12.257,12.257,50526,50526,-1.04E-05,0.000242588,-1.04E-05,0.000242588,0,-25,-25,0,0,0,0,-25,-25
Polymer 45 1(mg/mL) ,10.1,13.36,423,15.17,389.9,1.2,181458,1.322772277,400,65,25,10,0,0,0,0,0,0,1,-0.4685,-0.4685,12.1365,12.1365,50546,50546,-9.27E-06,0.000240108,-9.27E-06,0.000240108,0,-25,-25,0,0,0,0,-25,-25
Polymer 45 2(mg/mL) ,10.8,16.68,537,14.74,391.6,1.9,12007165,1.544444444,400,65,25,10,0,0,0,0,0,0,2,-0.4685,-0.4685,12.1365,12.1365,50546,50546,-9.27E-06,0.000240108,-9.27E-06,0.000240108,0,-25,-25,0,0,0,0,-25,-25
Polymer 45 5(mg/mL) ,10.4,12.32,432,11.26,331.5,1.6,4133077,1.184615385,400,65,25,10,0,0,0,0,0,0,5,-0.4685,-0.4685,12.1365,12.1365,50546,50546,-9.27E-06,0.000240108,-9.27E-06,0.000240108,0,-25,-25,0,0,0,0,-25,-25
Polymer 46 1(mg/mL) ,10.1,15.04,465,15.59,410.7,1.1,107812,1.489108911,400,70,25,0,5,0,0,0,0,0,1,-0.4595,-0.4595,12.1625,12.1625,51367.6,51367.6,-8.95E-06,0.000236774,-8.95E-06,0.000236774,0,-25,-25,0,0,0,0,-25,-25
Polymer 46 2(mg/mL) ,11,14.8,488,23.18,604.1,1.4,7449664,1.345454545,400,70,25,0,5,0,0,0,0,0,2,-0.4595,-0.4595,12.1625,12.1625,51367.6,51367.6,-8.95E-06,0.000236774,-8.95E-06,0.000236774,0,-25,-25,0,0,0,0,-25,-25
Polymer 46 5(mg/mL) ,9.9,13.68,475,11.89,342,1.7,3531976,1.381818182,400,70,25,0,5,0,0,0,0,0,5,-0.4595,-0.4595,12.1625,12.1625,51367.6,51367.6,-8.95E-06,0.000236774,-8.95E-06,0.000236774,0,-25,-25,0,0,0,0,-25,-25
Polymer 47 1(mg/mL) ,10.3,8.58,257,8.44,233.1,1.9,395340,0.833009709,400,65,25,0,10,0,0,0,0,0,1,-0.3365,-0.3365,11.9475,11.9475,52229.2,52229.2,-6.44E-06,0.000228751,-6.44E-06,0.000228751,0,-25,-25,0,0,0,0,-25,-25
Polymer 47 2(mg/mL) ,10,9.66,332,8.59,241.6,1.9,1742100,0.966,400,65,25,0,10,0,0,0,0,0,2,-0.3365,-0.3365,11.9475,11.9475,52229.2,52229.2,-6.44E-06,0.000228751,-6.44E-06,0.000228751,0,-25,-25,0,0,0,0,-25,-25
Polymer 47 5(mg/mL) ,8.5,11.39,391,11.97,374,1.7,2478233,1.34,400,65,25,0,10,0,0,0,0,0,5,-0.3365,-0.3365,11.9475,11.9475,52229.2,52229.2,-6.44E-06,0.000228751,-6.44E-06,0.000228751,0,-25,-25,0,0,0,0,-25,-25
Polymer 48 1(mg/mL) ,11.4,13.31,413,12.91,347.93,1.8,7582161,1.16754386,400,95,5,0,0,0,0,0,0,0,1,0.0195,0.0195,11.0435,11.0435,41819.6,41819.6,4.66E-07,0.000264075,4.66E-07,0.000264075,0,-5,-5,0,0,0,0,-5,-5
Polymer 48 2(mg/mL) ,14.2,12.62,392,12.34,348.1,1.9,4715791,0.888732394,400,95,5,0,0,0,0,0,0,0,2,0.0195,0.0195,11.0435,11.0435,41819.6,41819.6,4.66E-07,0.000264075,4.66E-07,0.000264075,0,-5,-5,0,0,0,0,-5,-5
Polymer 48 5(mg/mL) ,14.5,12.78,417,12.61,368.4,1.7,5469924,0.88137931,400,95,5,0,0,0,0,0,0,0,5,0.0195,0.0195,11.0435,11.0435,41819.6,41819.6,4.66E-07,0.000264075,4.66E-07,0.000264075,0,-5,-5,0,0,0,0,-5,-5
Polymer 49 2(mg/mL) ,10.7,14.62,406,15.25,389.3,1.2,327588,1.36635514,400,85,15,0,0,0,0,0,0,0,2,-0.2815,-0.2815,11.7105,11.7105,46162.8,46162.8,-6.10E-06,0.000253678,-6.10E-06,0.000253678,0,-15,-15,0,0,0,0,-15,-15
Polymer 49 5(mg/mL) ,12.2,13.49,436,14.24,389.9,1.5,2025043,1.105737705,400,85,15,0,0,0,0,0,0,0,5,-0.2815,-0.2815,11.7105,11.7105,46162.8,46162.8,-6.10E-06,0.000253678,-6.10E-06,0.000253678,0,-15,-15,0,0,0,0,-15,-15
Polymer 50 2(mg/mL) ,11.8,14.97,495,11.6,314.2,1.6,2318155,1.268644068,400,90,5,5,0,0,0,0,0,0,2,0.0765,0.0765,10.923,10.923,41839.6,41839.6,1.83E-06,0.000261068,1.83E-06,0.000261068,0,-5,-5,0,0,0,0,-5,-5
Polymer 50 5(mg/mL) ,10.7,14,491,13.04,382.9,1.6,5163994,1.308411215,400,90,5,5,0,0,0,0,0,0,5,0.0765,0.0765,10.923,10.923,41839.6,41839.6,1.83E-06,0.000261068,1.83E-06,0.000261068,0,-5,-5,0,0,0,0,-5,-5
Polymer 51 2(mg/mL) ,10,12.59,401,11.73,310.6,2,6675347,1.259,400,85,5,10,0,0,0,0,0,0,2,0.1335,0.1335,10.8025,10.8025,41859.6,41859.6,3.19E-06,0.000258065,3.19E-06,0.000258065,0,-5,-5,0,0,0,0,-5,-5
Polymer 51 5(mg/mL) ,11.3,12.05,364,12.14,353.1,2.2,8217568,1.066371681,400,85,5,10,0,0,0,0,0,0,5,0.1335,0.1335,10.8025,10.8025,41859.6,41859.6,3.19E-06,0.000258065,3.19E-06,0.000258065,0,-5,-5,0,0,0,0,-5,-5
Polymer 52 1(mg/mL) ,10.5,15.27,418,26.73,691.6,1,98461,1.454285714,400,90,5,0,5,0,0,0,0,0,1,0.1425,0.1425,10.8285,10.8285,42681.2,42681.2,3.34E-06,0.000253707,3.34E-06,0.000253707,0,-5,-5,0,0,0,0,-5,-5
Polymer 52 2(mg/mL) ,9.2,11.4,375,11.58,328.2,1.6,365277,1.239130435,400,90,5,0,5,0,0,0,0,0,2,0.1425,0.1425,10.8285,10.8285,42681.2,42681.2,3.34E-06,0.000253707,3.34E-06,0.000253707,0,-5,-5,0,0,0,0,-5,-5
Polymer 52 5(mg/mL) ,11.8,13.67,448,13.57,383.8,1.8,5565880,1.158474576,400,90,5,0,5,0,0,0,0,0,5,0.1425,0.1425,10.8285,10.8285,42681.2,42681.2,3.34E-06,0.000253707,3.34E-06,0.000253707,0,-5,-5,0,0,0,0,-5,-5
Polymer 53 1(mg/mL) ,8.8,11.38,343,16.69,425.6,1.1,235442,1.293181818,400,85,5,0,10,0,0,0,0,0,1,0.2655,0.2655,10.6135,10.6135,43542.8,43542.8,6.10E-06,0.000243749,6.10E-06,0.000243749,0,-5,-5,0,0,0,0,-5,-5
Polymer 53 2(mg/mL) ,9.9,10.34,313,13.93,384.4,1.5,6575835,1.044444444,400,85,5,0,10,0,0,0,0,0,2,0.2655,0.2655,10.6135,10.6135,43542.8,43542.8,6.10E-06,0.000243749,6.10E-06,0.000243749,0,-5,-5,0,0,0,0,-5,-5
Polymer 53 5(mg/mL) ,10.9,10.93,357,10.64,308.7,1.9,1537314,1.002752294,400,85,5,0,10,0,0,0,0,0,5,0.2655,0.2655,10.6135,10.6135,43542.8,43542.8,6.10E-06,0.000243749,6.10E-06,0.000243749,0,-5,-5,0,0,0,0,-5,-5
Polymer 54 1(mg/mL) ,7.5,10.76,315,11.25,304.8,1.3,73402,1.434666667,200,95,0,5,0,0,0,0,0,0,1,0.227,0.227,10.5895,10.5895,19834,19834,1.14E-05,0.000533906,1.14E-05,0.000533906,0,0,0,0,0,0,0,0,0
Polymer 54 2(mg/mL) ,8.7,11.1,327,11.69,312.5,1.9,14545169,1.275862069,200,95,0,5,0,0,0,0,0,0,2,0.227,0.227,10.5895,10.5895,19834,19834,1.14E-05,0.000533906,1.14E-05,0.000533906,0,0,0,0,0,0,0,0,0
Polymer 55 1(mg/mL) ,6.8,11.34,346,13.63,397.5,1.2,10872956,1.667647059,200,90,0,10,0,0,0,0,0,0,1,0.284,0.284,10.469,10.469,19844,19844,1.43E-05,0.000527565,1.43E-05,0.000527565,0,0,0,0,0,0,0,0,0
Polymer 55 2(mg/mL) ,10.1,13.26,457,11.47,346.9,1.5,5349922,1.312871287,200,90,0,10,0,0,0,0,0,0,2,0.284,0.284,10.469,10.469,19844,19844,1.43E-05,0.000527565,1.43E-05,0.000527565,0,0,0,0,0,0,0,0,0
Polymer 55 5(mg/mL) ,9.8,11.08,346,11.1,325.9,1.7,5779061,1.130612245,200,90,0,10,0,0,0,0,0,0,5,0.284,0.284,10.469,10.469,19844,19844,1.43E-05,0.000527565,1.43E-05,0.000527565,0,0,0,0,0,0,0,0,0
Polymer 56 1(mg/mL) ,8.7,11.92,343,11.84,320,1.5,1219528,1.370114943,200,95,0,0,5,0,0,0,0,0,1,0.293,0.293,10.495,10.495,20254.8,20254.8,1.45E-05,0.000518149,1.45E-05,0.000518149,0,0,0,0,0,0,0,0,0
Polymer 56 2(mg/mL) ,10,12.89,418,13.05,365,1.9,6819540,1.289,200,95,0,0,5,0,0,0,0,0,2,0.293,0.293,10.495,10.495,20254.8,20254.8,1.45E-05,0.000518149,1.45E-05,0.000518149,0,0,0,0,0,0,0,0,0
Polymer 56 5(mg/mL) ,10.7,10.85,306,10.96,304.2,2,6586690,1.014018692,200,95,0,0,5,0,0,0,0,0,5,0.293,0.293,10.495,10.495,20254.8,20254.8,1.45E-05,0.000518149,1.45E-05,0.000518149,0,0,0,0,0,0,0,0,0
Polymer 57 1(mg/mL) ,7.6,10.14,314,17.65,439,1.1,169679,1.334210526,200,90,0,0,10,0,0,0,0,0,1,0.416,0.416,10.28,10.28,20685.6,20685.6,2.01E-05,0.000496964,2.01E-05,0.000496964,0,0,0,0,0,0,0,0,0
Polymer 57 2(mg/mL) ,8.5,11.36,360,15.11,417.4,1.4,2790538,1.336470588,200,90,0,0,10,0,0,0,0,0,2,0.416,0.416,10.28,10.28,20685.6,20685.6,2.01E-05,0.000496964,2.01E-05,0.000496964,0,0,0,0,0,0,0,0,0
Polymer 57 5(mg/mL) ,9.9,9.29,307,9.13,282.4,2.1,1032130,0.938383838,200,90,0,0,10,0,0,0,0,0,5,0.416,0.416,10.28,10.28,20685.6,20685.6,2.01E-05,0.000496964,2.01E-05,0.000496964,0,0,0,0,0,0,0,0,0
Polymer 58 1(mg/mL) ,9.4,9.24,266,12.65,347.6,1.5,192343,0.982978723,300,95,5,0,0,0,0,0,0,0,1,0.0195,0.0195,11.0435,11.0435,31364.7,31364.7,6.22E-07,0.0003521,6.22E-07,0.0003521,0,-5,-5,0,0,0,0,-5,-5
Polymer 58 2(mg/mL) ,10.8,14.56,475,15.01,413.6,1.9,6586073,1.348148148,300,95,5,0,0,0,0,0,0,0,2,0.0195,0.0195,11.0435,11.0435,31364.7,31364.7,6.22E-07,0.0003521,6.22E-07,0.0003521,0,-5,-5,0,0,0,0,-5,-5
Polymer 58 5(mg/mL) ,10.4,11.8,397,11.38,336.1,1.9,5559594,1.134615385,300,95,5,0,0,0,0,0,0,0,5,0.0195,0.0195,11.0435,11.0435,31364.7,31364.7,6.22E-07,0.0003521,6.22E-07,0.0003521,0,-5,-5,0,0,0,0,-5,-5
Polymer 59 1(mg/mL) ,7.4,11.27,331,11.51,306.4,1.6,4377945,1.522972973,300,90,0,10,0,0,0,0,0,0,1,0.284,0.284,10.469,10.469,29766,29766,9.54E-06,0.00035171,9.54E-06,0.00035171,0,0,0,0,0,0,0,0,0
Polymer 59 2(mg/mL) ,9,12.87,464,10.81,302.7,1.9,3140989,1.43,300,90,0,10,0,0,0,0,0,0,2,0.284,0.284,10.469,10.469,29766,29766,9.54E-06,0.00035171,9.54E-06,0.00035171,0,0,0,0,0,0,0,0,0
Polymer 59 5(mg/mL) ,10.2,10.97,321,12.14,367.3,1.7,2788939,1.075490196,300,90,0,10,0,0,0,0,0,0,5,0.284,0.284,10.469,10.469,29766,29766,9.54E-06,0.00035171,9.54E-06,0.00035171,0,0,0,0,0,0,0,0,0
Polymer 60 1(mg/mL) ,9.3,12.07,339,12.21,316,1.2,231357,1.297849462,300,95,0,0,5,0,0,0,0,0,1,0.293,0.293,10.495,10.495,30382.2,30382.2,9.64E-06,0.000345433,9.64E-06,0.000345433,0,0,0,0,0,0,0,0,0
Polymer 60 2(mg/mL) ,9.9,10.32,323,10.09,289.2,2.1,529108,1.042424242,300,95,0,0,5,0,0,0,0,0,2,0.293,0.293,10.495,10.495,30382.2,30382.2,9.64E-06,0.000345433,9.64E-06,0.000345433,0,0,0,0,0,0,0,0,0
Polymer 60 5(mg/mL) ,11.9,9.97,332,9.5,281.6,2.7,3378720,0.837815126,300,95,0,0,5,0,0,0,0,0,5,0.293,0.293,10.495,10.495,30382.2,30382.2,9.64E-06,0.000345433,9.64E-06,0.000345433,0,0,0,0,0,0,0,0,0
Polymer 61 1(mg/mL) ,8.6,10.74,357,9.68,275,1.8,4900019,1.248837209,300,90,0,0,10,0,0,0,0,0,1,0.416,0.416,10.28,10.28,31028.4,31028.4,1.34E-05,0.000331309,1.34E-05,0.000331309,0,0,0,0,0,0,0,0,0
Polymer 61 2(mg/mL) ,9.6,9.91,322,9.7,282.4,1.6,2900935,1.032291667,300,90,0,0,10,0,0,0,0,0,2,0.416,0.416,10.28,10.28,31028.4,31028.4,1.34E-05,0.000331309,1.34E-05,0.000331309,0,0,0,0,0,0,0,0,0
Polymer 61 5(mg/mL) ,9.4,11.78,418,10.07,307.9,1.9,1014808,1.253191489,300,90,0,0,10,0,0,0,0,0,5,0.416,0.416,10.28,10.28,31028.4,31028.4,1.34E-05,0.000331309,1.34E-05,0.000331309,0,0,0,0,0,0,0,0,0
Polymer 62 1(mg/mL) ,10,13.96,484,11.32,300.6,1.7,6519430,1.396,400,95,0,5,0,0,0,0,0,0,1,0.227,0.227,10.5895,10.5895,39668,39668,5.72E-06,0.000266953,5.72E-06,0.000266953,0,0,0,0,0,0,0,0,0
Polymer 62 2(mg/mL) ,9.9,12.44,404,11.28,303.7,1.8,5051040,1.256565657,400,95,0,5,0,0,0,0,0,0,2,0.227,0.227,10.5895,10.5895,39668,39668,5.72E-06,0.000266953,5.72E-06,0.000266953,0,0,0,0,0,0,0,0,0
Polymer 62 5(mg/mL) ,9.8,14.14,508,12.35,364.1,1.7,3531048,1.442857143,400,95,0,5,0,0,0,0,0,0,5,0.227,0.227,10.5895,10.5895,39668,39668,5.72E-06,0.000266953,5.72E-06,0.000266953,0,0,0,0,0,0,0,0,0
Polymer 64 1(mg/mL) ,10.7,11.68,390,9.75,257.2,1.9,4598223,1.091588785,400,95,0,0,5,0,0,0,0,0,1,0.293,0.293,10.495,10.495,40509.6,40509.6,7.23E-06,0.000259074,7.23E-06,0.000259074,0,0,0,0,0,0,0,0,0
Polymer 64 2(mg/mL) ,11.3,13.28,425,12.98,358.4,1.8,3781472,1.175221239,400,95,0,0,5,0,0,0,0,0,2,0.293,0.293,10.495,10.495,40509.6,40509.6,7.23E-06,0.000259074,7.23E-06,0.000259074,0,0,0,0,0,0,0,0,0
Polymer 64 5(mg/mL) ,12,11.88,377,11.88,347.5,1.7,4125397,0.99,400,95,0,0,5,0,0,0,0,0,5,0.293,0.293,10.495,10.495,40509.6,40509.6,7.23E-06,0.000259074,7.23E-06,0.000259074,0,0,0,0,0,0,0,0,0
Polymer 65 2(mg/mL) ,10.9,12.77,431,12.19,356.7,2,3325748,1.171559633,400,90,0,0,10,0,0,0,0,0,2,0.416,0.416,10.28,10.28,41371.2,41371.2,1.01E-05,0.000248482,1.01E-05,0.000248482,0,0,0,0,0,0,0,0,0
Polymer 65 5(mg/mL) ,13.5,12.35,425,12.62,387.6,2.3,1076553,0.914814815,400,90,0,0,10,0,0,0,0,0,5,0.416,0.416,10.28,10.28,41371.2,41371.2,1.01E-05,0.000248482,1.01E-05,0.000248482,0,0,0,0,0,0,0,0,0
Poly 100 2(mg/mL) ,8.9,13.31,369,17.19,455.9,1.3,168819,1.495505618,300,80,15,5,0,0,0,0,0,0,2,-0.2245,-0.2245,11.59,11.59,34637.1,34637.1,-6.48E-06,0.000334612,-6.48E-06,0.000334612,0,-15,-15,0,0,0,0,-15,-15
Poly 100 5(mg/mL) ,8.4,13.35,381,15.34,428.3,1.8,9478849,1.589285714,300,80,15,5,0,0,0,0,0,0,5,-0.2245,-0.2245,11.59,11.59,34637.1,34637.1,-6.48E-06,0.000334612,-6.48E-06,0.000334612,0,-15,-15,0,0,0,0,-15,-15
Poly 101 1(mg/mL) ,9,12.26,332,16.85,431.7,1.4,11170788,1.362222222,300,80,20,0,0,0,0,0,0,0,1,-0.432,-0.432,12.044,12.044,36250.8,36250.8,-1.19E-05,0.000332241,-1.19E-05,0.000332241,0,-20,-20,0,0,0,0,-20,-20
Poly 101 10(mg/mL) ,5,10.6,349,10.21,299.3,1.7,5954988,2.12,300,80,20,0,0,0,0,0,0,0,10,-0.432,-0.432,12.044,12.044,36250.8,36250.8,-1.19E-05,0.000332241,-1.19E-05,0.000332241,0,-20,-20,0,0,0,0,-20,-20
Poly 101 2(mg/mL) ,11.4,13.09,404,12.24,335.3,1.4,4915499,1.148245614,300,80,20,0,0,0,0,0,0,0,2,-0.432,-0.432,12.044,12.044,36250.8,36250.8,-1.19E-05,0.000332241,-1.19E-05,0.000332241,0,-20,-20,0,0,0,0,-20,-20
Poly 101 5(mg/mL) ,4.3,11.22,367,11.24,339.5,1.7,5528832,2.609302326,300,80,20,0,0,0,0,0,0,0,5,-0.432,-0.432,12.044,12.044,36250.8,36250.8,-1.19E-05,0.000332241,-1.19E-05,0.000332241,0,-20,-20,0,0,0,0,-20,-20
Poly 102 1(mg/mL) ,10.4,10.76,314,11.3,304.5,1.6,4904001,1.034615385,300,90,10,0,0,0,0,0,0,0,1,-0.131,-0.131,11.377,11.377,32993.4,32993.4,-3.97E-06,0.000344827,-3.97E-06,0.000344827,0,-10,-10,0,0,0,0,-10,-10
Poly 102 10(mg/mL) ,4.8,9.57,270,10.26,303.7,1.7,4822227,1.99375,300,90,10,0,0,0,0,0,0,0,10,-0.131,-0.131,11.377,11.377,32993.4,32993.4,-3.97E-06,0.000344827,-3.97E-06,0.000344827,0,-10,-10,0,0,0,0,-10,-10
Poly 102 2(mg/mL) ,10.2,10.54,310,11.18,301.4,1.7,3392501,1.033333333,300,90,10,0,0,0,0,0,0,0,2,-0.131,-0.131,11.377,11.377,32993.4,32993.4,-3.97E-06,0.000344827,-3.97E-06,0.000344827,0,-10,-10,0,0,0,0,-10,-10
Poly 102 5(mg/mL) ,11.5,10.68,314,12.51,358.3,1.6,4060268,0.928695652,300,90,10,0,0,0,0,0,0,0,5,-0.131,-0.131,11.377,11.377,32993.4,32993.4,-3.97E-06,0.000344827,-3.97E-06,0.000344827,0,-10,-10,0,0,0,0,-10,-10
Poly 103 2(mg/mL) ,8.4,12.07,414,11.39,349.1,2.5,869773,1.436904762,400,55,25,0,20,0,0,0,0,0,2,-0.0905,-0.0905,11.5175,11.5175,53952.4,53952.4,-1.68E-06,0.000213475,-1.68E-06,0.000213475,0,-25,-25,0,0,0,0,-25,-25
Poly 104 1(mg/mL) ,7.3,10.29,308,13.3,374.1,1.8,3079765,1.409589041,400,55,25,20,0,0,0,0,0,0,1,-0.3545,-0.3545,11.8955,11.8955,50586,50586,-7.01E-06,0.000235154,-7.01E-06,0.000235154,0,-25,-25,0,0,0,0,-25,-25
Poly 104 2(mg/mL) ,8,10.22,321,12,359.5,1.5,4037911,1.2775,400,55,25,20,0,0,0,0,0,0,2,-0.3545,-0.3545,11.8955,11.8955,50586,50586,-7.01E-06,0.000235154,-7.01E-06,0.000235154,0,-25,-25,0,0,0,0,-25,-25
Poly 104 5(mg/mL) ,8.4,10.44,355,10.66,339.9,1.5,3557220,1.242857143,400,55,25,20,0,0,0,0,0,0,5,-0.3545,-0.3545,11.8955,11.8955,50586,50586,-7.01E-06,0.000235154,-7.01E-06,0.000235154,0,-25,-25,0,0,0,0,-25,-25
Poly 105 1(mg/mL) ,11.3,10.45,336,13.18,410.9,2.2,882562,0.924778761,400,65,15,0,20,0,0,0,0,0,1,0.2105,0.2105,10.8505,10.8505,49609.2,49609.2,4.24E-06,0.00021872,4.24E-06,0.00021872,0,-15,-15,0,0,0,0,-15,-15
Poly 105 2(mg/mL) ,9.2,10.28,343,10.71,330.5,2.4,1054133,1.117391304,400,65,15,0,20,0,0,0,0,0,2,0.2105,0.2105,10.8505,10.8505,49609.2,49609.2,4.24E-06,0.00021872,4.24E-06,0.00021872,0,-15,-15,0,0,0,0,-15,-15
Poly 105 5(mg/mL) ,10.5,8.99,275,11.69,395.1,2.3,1021076,0.856190476,400,65,15,0,20,0,0,0,0,0,5,0.2105,0.2105,10.8505,10.8505,49609.2,49609.2,4.24E-06,0.00021872,4.24E-06,0.00021872,0,-15,-15,0,0,0,0,-15,-15
Poly 106 1(mg/mL) ,9.3,10.1,327,15.04,412.3,1.9,3772744,1.086021505,400,65,15,20,0,0,0,0,0,0,1,-0.0535,-0.0535,11.2285,11.2285,46242.8,46242.8,-1.16E-06,0.000242816,-1.16E-06,0.000242816,0,-15,-15,0,0,0,0,-15,-15
Poly 106 2(mg/mL) ,11.9,11.26,364,10.88,315.1,1.6,3750392,0.946218487,400,65,15,20,0,0,0,0,0,0,2,-0.0535,-0.0535,11.2285,11.2285,46242.8,46242.8,-1.16E-06,0.000242816,-1.16E-06,0.000242816,0,-15,-15,0,0,0,0,-15,-15
Poly 106 5(mg/mL) ,7.5,9.61,301,10.8,329.1,1.6,3042698,1.281333333,400,65,15,20,0,0,0,0,0,0,5,-0.0535,-0.0535,11.2285,11.2285,46242.8,46242.8,-1.16E-06,0.000242816,-1.16E-06,0.000242816,0,-15,-15,0,0,0,0,-15,-15
Poly 108 1(mg/mL) ,10.7,11.18,345,10.93,305.3,2.3,1647987,1.044859813,400,75,5,0,20,0,0,0,0,0,1,0.5115,0.5115,10.1835,10.1835,45266,45266,1.13E-05,0.00022497,1.13E-05,0.00022497,0,-5,-5,0,0,0,0,-5,-5
Poly 108 10(mg/mL) ,12.4,9.88,326,11.81,396.7,2.3,1378299,0.796774194,400,75,5,0,20,0,0,0,0,0,10,0.5115,0.5115,10.1835,10.1835,45266,45266,1.13E-05,0.00022497,1.13E-05,0.00022497,0,-5,-5,0,0,0,0,-5,-5
Poly 108 2(mg/mL) ,14.4,13.27,436,13.6,397.9,2.7,1211228,0.921527778,400,75,5,0,20,0,0,0,0,0,2,0.5115,0.5115,10.1835,10.1835,45266,45266,1.13E-05,0.00022497,1.13E-05,0.00022497,0,-5,-5,0,0,0,0,-5,-5
Poly 108 5(mg/mL) ,15,11.3,404,8.61,277.5,2.2,1773288,0.753333333,400,75,5,0,20,0,0,0,0,0,5,0.5115,0.5115,10.1835,10.1835,45266,45266,1.13E-05,0.00022497,1.13E-05,0.00022497,0,-5,-5,0,0,0,0,-5,-5
Poly 110 1(mg/mL) ,7.1,10.98,384,8.85,247.4,1.9,537832,1.546478873,400,80,15,5,0,0,0,0,0,0,1,-0.2245,-0.2245,11.59,11.59,46182.8,46182.8,-4.86E-06,0.000250959,-4.86E-06,0.000250959,0,-15,-15,0,0,0,0,-15,-15
Poly 110 2(mg/mL) ,8.9,9.63,282,9.3,259.7,1.3,388478,1.082022472,400,80,15,5,0,0,0,0,0,0,2,-0.2245,-0.2245,11.59,11.59,46182.8,46182.8,-4.86E-06,0.000250959,-4.86E-06,0.000250959,0,-15,-15,0,0,0,0,-15,-15
Poly 110 5(mg/mL) ,9.5,11.73,385,11.82,349.5,1.8,5536295,1.234736842,400,80,15,5,0,0,0,0,0,0,5,-0.2245,-0.2245,11.59,11.59,46182.8,46182.8,-4.86E-06,0.000250959,-4.86E-06,0.000250959,0,-15,-15,0,0,0,0,-15,-15
Poly 69 1(mg/mL) ,5.9,8.06,278,7.91,256.1,2.1,1084688,1.366101695,200,55,25,0,20,0,0,0,0,0,1,-0.0905,-0.0905,11.5175,11.5175,26976.2,26976.2,-3.35E-06,0.00042695,-3.35E-06,0.00042695,0,-25,-25,0,0,0,0,-25,-25
Poly 69 10(mg/mL) ,6.7,7.88,276,7.87,269.9,2.2,609847,1.176119403,200,55,25,0,20,0,0,0,0,0,10,-0.0905,-0.0905,11.5175,11.5175,26976.2,26976.2,-3.35E-06,0.00042695,-3.35E-06,0.00042695,0,-25,-25,0,0,0,0,-25,-25
Poly 69 2(mg/mL) ,6.6,7.87,264,7.92,242.1,2.1,767087,1.192424242,200,55,25,0,20,0,0,0,0,0,2,-0.0905,-0.0905,11.5175,11.5175,26976.2,26976.2,-3.35E-06,0.00042695,-3.35E-06,0.00042695,0,-25,-25,0,0,0,0,-25,-25
Poly 69 5(mg/mL) ,6.4,8,277,7.91,262,2.2,674179,1.25,200,55,25,0,20,0,0,0,0,0,5,-0.0905,-0.0905,11.5175,11.5175,26976.2,26976.2,-3.35E-06,0.00042695,-3.35E-06,0.00042695,0,-25,-25,0,0,0,0,-25,-25
Poly 70 1(mg/mL) ,8.3,10.42,285,16.99,453.8,1.4,18163779,1.255421687,200,55,25,20,0,0,0,0,0,0,1,-0.3545,-0.3545,11.8955,11.8955,25293,25293,-1.40E-05,0.000470308,-1.40E-05,0.000470308,0,-25,-25,0,0,0,0,-25,-25
Poly 70 10(mg/mL) ,5.3,9.16,253,9.43,281,2.3,5187102,1.728301887,200,55,25,20,0,0,0,0,0,0,10,-0.3545,-0.3545,11.8955,11.8955,25293,25293,-1.40E-05,0.000470308,-1.40E-05,0.000470308,0,-25,-25,0,0,0,0,-25,-25
Poly 70 2(mg/mL) ,9.7,11.49,341,14.06,391.7,2.5,10170632,1.184536082,200,55,25,20,0,0,0,0,0,0,2,-0.3545,-0.3545,11.8955,11.8955,25293,25293,-1.40E-05,0.000470308,-1.40E-05,0.000470308,0,-25,-25,0,0,0,0,-25,-25
Poly 70 5(mg/mL) ,10.2,10.92,339,11.68,367.7,2.3,7234491,1.070588235,200,55,25,20,0,0,0,0,0,0,5,-0.3545,-0.3545,11.8955,11.8955,25293,25293,-1.40E-05,0.000470308,-1.40E-05,0.000470308,0,-25,-25,0,0,0,0,-25,-25
Poly 71 1(mg/mL) ,6.7,6.21,205,7.15,234.3,2.1,1594470,0.926865672,200,65,15,0,20,0,0,0,0,0,1,0.2105,0.2105,10.8505,10.8505,24804.6,24804.6,8.49E-06,0.000437439,8.49E-06,0.000437439,0,-15,-15,0,0,0,0,-15,-15
Poly 71 10(mg/mL) ,7.3,8.92,294,10.3,374.4,2.3,967335,1.221917808,200,65,15,0,20,0,0,0,0,0,10,0.2105,0.2105,10.8505,10.8505,24804.6,24804.6,8.49E-06,0.000437439,8.49E-06,0.000437439,0,-15,-15,0,0,0,0,-15,-15
Poly 71 2(mg/mL) ,7.6,7.56,249,8.93,305.1,2.8,737892,0.994736842,200,65,15,0,20,0,0,0,0,0,2,0.2105,0.2105,10.8505,10.8505,24804.6,24804.6,8.49E-06,0.000437439,8.49E-06,0.000437439,0,-15,-15,0,0,0,0,-15,-15
Poly 71 5(mg/mL) ,8.5,8.01,255,9.53,332.8,2.5,716426,0.942352941,200,65,15,0,20,0,0,0,0,0,5,0.2105,0.2105,10.8505,10.8505,24804.6,24804.6,8.49E-06,0.000437439,8.49E-06,0.000437439,0,-15,-15,0,0,0,0,-15,-15
Poly 72 10(mg/mL) ,11.3,9.97,302,10.07,298.9,2.5,6517646,0.882300885,200,65,15,20,0,0,0,0,0,0,10,-0.0535,-0.0535,11.2285,11.2285,23121.4,23121.4,-2.31E-06,0.000485632,-2.31E-06,0.000485632,0,-15,-15,0,0,0,0,-15,-15
Poly 75 1(mg/mL) ,9.4,10.09,313,9.97,281.3,1.8,2795036,1.073404255,200,70,25,0,5,0,0,0,0,0,1,-0.4595,-0.4595,12.1625,12.1625,25683.8,25683.8,-1.79E-05,0.000473548,-1.79E-05,0.000473548,0,-25,-25,0,0,0,0,-25,-25
Poly 75 10(mg/mL) ,7.6,8.94,257,8.91,256.4,2.4,4748873,1.176315789,200,70,25,0,5,0,0,0,0,0,10,-0.4595,-0.4595,12.1625,12.1625,25683.8,25683.8,-1.79E-05,0.000473548,-1.79E-05,0.000473548,0,-25,-25,0,0,0,0,-25,-25
Poly 75 2(mg/mL) ,10.2,10.85,359,10.36,302.6,1.8,4000258,1.06372549,200,70,25,0,5,0,0,0,0,0,2,-0.4595,-0.4595,12.1625,12.1625,25683.8,25683.8,-1.79E-05,0.000473548,-1.79E-05,0.000473548,0,-25,-25,0,0,0,0,-25,-25
Poly 75 5(mg/mL) ,11.2,10.09,320,10.04,301.7,2.3,6298065,0.900892857,200,70,25,0,5,0,0,0,0,0,5,-0.4595,-0.4595,12.1625,12.1625,25683.8,25683.8,-1.79E-05,0.000473548,-1.79E-05,0.000473548,0,-25,-25,0,0,0,0,-25,-25
Poly 76 1(mg/mL) ,9.2,9.4,290,9.12,256.4,1.6,3742729,1.02173913,200,70,25,5,0,0,0,0,0,0,1,-0.5255,-0.5255,12.257,12.257,25263,25263,-2.08E-05,0.000485176,-2.08E-05,0.000485176,0,-25,-25,0,0,0,0,-25,-25
Poly 76 10(mg/mL) ,10.8,9.22,269,9.18,260.8,2.6,4933714,0.853703704,200,70,25,5,0,0,0,0,0,0,10,-0.5255,-0.5255,12.257,12.257,25263,25263,-2.08E-05,0.000485176,-2.08E-05,0.000485176,0,-25,-25,0,0,0,0,-25,-25
Poly 76 2(mg/mL) ,9.4,9.97,302,9.92,284.7,1.8,5032609,1.060638298,200,70,25,5,0,0,0,0,0,0,2,-0.5255,-0.5255,12.257,12.257,25263,25263,-2.08E-05,0.000485176,-2.08E-05,0.000485176,0,-25,-25,0,0,0,0,-25,-25
Poly 76 5(mg/mL) ,8.7,10.05,304,9.99,289.5,2.5,6807206,1.155172414,200,70,25,5,0,0,0,0,0,0,5,-0.5255,-0.5255,12.257,12.257,25263,25263,-2.08E-05,0.000485176,-2.08E-05,0.000485176,0,-25,-25,0,0,0,0,-25,-25
Poly 77 1(mg/mL) ,9.5,11.45,402,9.7,297.5,2,2707418,1.205263158,200,75,15,0,10,0,0,0,0,0,1,-0.0355,-0.0355,11.2805,11.2805,23943,23943,-1.48E-06,0.00047114,-1.48E-06,0.00047114,0,-15,-15,0,0,0,0,-15,-15
Poly 77 10(mg/mL) ,7.7,7.88,265,7.78,240.4,2,2379267,1.023376623,200,75,15,0,10,0,0,0,0,0,10,-0.0355,-0.0355,11.2805,11.2805,23943,23943,-1.48E-06,0.00047114,-1.48E-06,0.00047114,0,-15,-15,0,0,0,0,-15,-15
Poly 77 2(mg/mL) ,9.4,9.7,317,9.73,301,2,3083076,1.031914894,200,75,15,0,10,0,0,0,0,0,2,-0.0355,-0.0355,11.2805,11.2805,23943,23943,-1.48E-06,0.00047114,-1.48E-06,0.00047114,0,-15,-15,0,0,0,0,-15,-15
Poly 77 5(mg/mL) ,10.4,9,327,8.66,268.6,2.3,3905208,0.865384615,200,75,15,0,10,0,0,0,0,0,5,-0.0355,-0.0355,11.2805,11.2805,23943,23943,-1.48E-06,0.00047114,-1.48E-06,0.00047114,0,-15,-15,0,0,0,0,-15,-15
Poly 78 1(mg/mL) ,8.8,10.68,365,9.2,257.4,1.6,3734169,1.213636364,200,75,15,10,0,0,0,0,0,0,1,-0.1675,-0.1675,11.4695,11.4695,23101.4,23101.4,-7.25E-06,0.000496485,-7.25E-06,0.000496485,0,-15,-15,0,0,0,0,-15,-15
Poly 78 10(mg/mL) ,9.3,9.17,248,9.23,262,2.5,4221846,0.986021505,200,75,15,10,0,0,0,0,0,0,10,-0.1675,-0.1675,11.4695,11.4695,23101.4,23101.4,-7.25E-06,0.000496485,-7.25E-06,0.000496485,0,-15,-15,0,0,0,0,-15,-15
Poly 78 2(mg/mL) ,9.7,10.96,358,10.75,322.9,2.2,5815038,1.129896907,200,75,15,10,0,0,0,0,0,0,2,-0.1675,-0.1675,11.4695,11.4695,23101.4,23101.4,-7.25E-06,0.000496485,-7.25E-06,0.000496485,0,-15,-15,0,0,0,0,-15,-15
Poly 78 5(mg/mL) ,9.3,10.33,341,10.14,305.4,2.4,5842365,1.110752688,200,75,15,10,0,0,0,0,0,0,5,-0.1675,-0.1675,11.4695,11.4695,23101.4,23101.4,-7.25E-06,0.000496485,-7.25E-06,0.000496485,0,-15,-15,0,0,0,0,-15,-15
Poly 79 1(mg/mL) ,8.5,10.74,330,18.63,498.9,2.4,4571614,1.263529412,200,75,5,0,20,0,0,0,0,0,1,0.5115,0.5115,10.1835,10.1835,22633,22633,2.26E-05,0.00044994,2.26E-05,0.00044994,0,-5,-5,0,0,0,0,-5,-5
Poly 79 2(mg/mL) ,11.7,11.97,400,15.08,475.3,2.7,1780898,1.023076923,200,75,5,0,20,0,0,0,0,0,2,0.5115,0.5115,10.1835,10.1835,22633,22633,2.26E-05,0.00044994,2.26E-05,0.00044994,0,-5,-5,0,0,0,0,-5,-5
Poly 79 5(mg/mL) ,6.9,8.36,247,10.26,313.2,2.8,1988912,1.211594203,200,75,5,0,20,0,0,0,0,0,5,0.5115,0.5115,10.1835,10.1835,22633,22633,2.26E-05,0.00044994,2.26E-05,0.00044994,0,-5,-5,0,0,0,0,-5,-5
Poly 80 1(mg/mL) ,9.3,9.85,324,9.46,269.9,2.4,4380522,1.059139785,200,80,15,0,5,0,0,0,0,0,1,-0.1585,-0.1585,11.4955,11.4955,23512.2,23512.2,-6.74E-06,0.000488916,-6.74E-06,0.000488916,0,-15,-15,0,0,0,0,-15,-15
Poly 80 10(mg/mL) ,9.7,9.19,265,8.94,257.4,2.5,4424579,0.94742268,200,80,15,0,5,0,0,0,0,0,10,-0.1585,-0.1585,11.4955,11.4955,23512.2,23512.2,-6.74E-06,0.000488916,-6.74E-06,0.000488916,0,-15,-15,0,0,0,0,-15,-15
Poly 80 5(mg/mL) ,11.1,9.92,308,9.83,287.9,2.5,6092389,0.893693694,200,80,15,0,5,0,0,0,0,0,5,-0.1585,-0.1585,11.4955,11.4955,23512.2,23512.2,-6.74E-06,0.000488916,-6.74E-06,0.000488916,0,-15,-15,0,0,0,0,-15,-15
Poly 82 1(mg/mL) ,10.1,13.11,404,19.13,506.3,1.2,153729,1.298019802,400,70,30,0,0,0,0,0,0,0,1,-0.733,-0.733,12.711,12.711,52677.6,52677.6,-1.39E-05,0.000241298,-1.39E-05,0.000241298,0,-30,-30,0,0,0,0,-30,-30
Poly 82 10(mg/mL) ,9.93,12.35,361,15,450,1.5,13003264,1.243705942,400,70,30,0,0,0,0,0,0,0,10,-0.733,-0.733,12.711,12.711,52677.6,52677.6,-1.39E-05,0.000241298,-1.39E-05,0.000241298,0,-30,-30,0,0,0,0,-30,-30
Poly 82 2(mg/mL) ,9.7,13.23,380,15.17,412.9,1.9,8338975,1.363917526,400,70,30,0,0,0,0,0,0,0,2,-0.733,-0.733,12.711,12.711,52677.6,52677.6,-1.39E-05,0.000241298,-1.39E-05,0.000241298,0,-30,-30,0,0,0,0,-30,-30
Poly 82 5(mg/mL) ,10.4,11.94,353,14.9,438,1.9,13256797,1.148076923,400,70,30,0,0,0,0,0,0,0,5,-0.733,-0.733,12.711,12.711,52677.6,52677.6,-1.39E-05,0.000241298,-1.39E-05,0.000241298,0,-30,-30,0,0,0,0,-30,-30
Poly 83 1(mg/mL) ,9.6,10.62,331,10.95,292.3,1.4,4975771,1.10625,400,75,25,0,0,0,0,0,0,0,1,-0.5825,-0.5825,12.3775,12.3775,50506,50506,-1.15E-05,0.00024507,-1.15E-05,0.00024507,0,-25,-25,0,0,0,0,-25,-25
Poly 83 10(mg/mL) ,5.6,10.95,360,10.62,316,1.6,8071917,1.955357143,400,75,25,0,0,0,0,0,0,0,10,-0.5825,-0.5825,12.3775,12.3775,50506,50506,-1.15E-05,0.00024507,-1.15E-05,0.00024507,0,-25,-25,0,0,0,0,-25,-25
Poly 83 2(mg/mL) ,10.5,11.55,383,10.48,288.8,1.9,4358688,1.1,400,75,25,0,0,0,0,0,0,0,2,-0.5825,-0.5825,12.3775,12.3775,50506,50506,-1.15E-05,0.00024507,-1.15E-05,0.00024507,0,-25,-25,0,0,0,0,-25,-25
Poly 83 5(mg/mL) ,10.3,12.54,427,11.2,324.4,1.8,4792527,1.217475728,400,75,25,0,0,0,0,0,0,0,5,-0.5825,-0.5825,12.3775,12.3775,50506,50506,-1.15E-05,0.00024507,-1.15E-05,0.00024507,0,-25,-25,0,0,0,0,-25,-25
Poly 84 1(mg/mL) ,9.4,12.03,384,12.07,331.8,1.9,3714714,1.279787234,400,75,5,20,0,0,0,0,0,0,1,0.2475,0.2475,10.5615,10.5615,41899.6,41899.6,5.91E-06,0.000252067,5.91E-06,0.000252067,0,-5,-5,0,0,0,0,-5,-5
Poly 84 10(mg/mL) ,12.1,10.82,353,11.62,370,1.6,6082184,0.894214876,400,75,5,20,0,0,0,0,0,0,10,0.2475,0.2475,10.5615,10.5615,41899.6,41899.6,5.91E-06,0.000252067,5.91E-06,0.000252067,0,-5,-5,0,0,0,0,-5,-5
Poly 84 2(mg/mL) ,11,12.12,400,11.64,330.4,1.7,3129793,1.101818182,400,75,5,20,0,0,0,0,0,0,2,0.2475,0.2475,10.5615,10.5615,41899.6,41899.6,5.91E-06,0.000252067,5.91E-06,0.000252067,0,-5,-5,0,0,0,0,-5,-5
Poly 84 5(mg/mL) ,6.9,12.35,388,12.33,366.4,1.6,4002160,1.789855072,400,75,5,20,0,0,0,0,0,0,5,0.2475,0.2475,10.5615,10.5615,41899.6,41899.6,5.91E-06,0.000252067,5.91E-06,0.000252067,0,-5,-5,0,0,0,0,-5,-5
Poly 85 1(mg/mL) ,8.8,10.16,301,10.26,276,1.4,6701365,1.154545455,400,80,20,0,0,0,0,0,0,0,1,-0.432,-0.432,12.044,12.044,48334.4,48334.4,-8.94E-06,0.000249181,-8.94E-06,0.000249181,0,-20,-20,0,0,0,0,-20,-20
Poly 85 2(mg/mL) ,10.6,11.46,381,11.53,332.4,1.7,5310317,1.081132075,400,80,20,0,0,0,0,0,0,0,2,-0.432,-0.432,12.044,12.044,48334.4,48334.4,-8.94E-06,0.000249181,-8.94E-06,0.000249181,0,-20,-20,0,0,0,0,-20,-20
Poly 85 5(mg/mL) ,9.1,11.38,349,12.57,379.1,1.6,4612525,1.250549451,400,80,20,0,0,0,0,0,0,0,5,-0.432,-0.432,12.044,12.044,48334.4,48334.4,-8.94E-06,0.000249181,-8.94E-06,0.000249181,0,-20,-20,0,0,0,0,-20,-20
