Repository: GormleyLab/Data-Driven-Design-of-SCNPs

<h1 align="center">Data-Driven Design of Protein-Like Single-Chain Polymer Nanoparticles</h1>
<h4 align="center">Rahul Upadhya*, Matthew J. Tamasi*, Elena Di Mare, N. Sanjeeva Murthy, Adam J. Gormley</h4>

## Contents

- [Overview](#overview)
- [Data](#data)
- [System Requirements](#system-requirements)
- [Model Training Demo](#model-training-demo)
- [Issues](https://github.com/GormleyLab/Data_Driven_Design_of_SCNPs/issues)
- [License](#license)

## Overview
This repository contains all of the code and data included in the article "Data-Driven Design of Protein-Like Single-Chain Polymer Nanoparticles" published on Chemrxiv Sep 13th, 2022.

File: Data/SCNP_DLS_SAXS_Data.csv (part 2 of 6)
Sample,Rh (nm),Rg GNOM (nm),Dmax GNOM,Rg BIFT (nm),Dmax BIFT,Porod Exponent,Porod Volume (A^3),Rg/Rh,DP,% DMA,% PTMAEMA,%MMA,% BMA,% NHS,% DBCO,% PEG,% EPO,% WDCL,Conc,logP Poly,logP Total,HLB Poly,HLB Total,MW Poly,MW Total,logP Poly/MW,HLB Poly/MW,logP Total/MW,HLB Total/MW,Charge Poly Positive,Charge Poly Negative,Charge Poly Total,Charge Peptide Positive,Charge Peptide Negative,Charge Peptide Total,Charge Total Positive,Charge Total Negative,Charge Total
Poly 86 1(mg/mL) ,9.9,11.27,348,11.65,325.8,1.7,4685517,1.138383838,400,90,10,0,0,0,0,0,0,0,1,-0.131,-0.131,11.377,11.377,43991.2,43991.2,-2.98E-06,0.00025862,-2.98E-06,0.00025862,0,-10,-10,0,0,0,0,-10,-10
Poly 86 2(mg/mL) ,10,11.11,327,12.12,359.4,1.8,4491052,1.111,400,90,10,0,0,0,0,0,0,0,2,-0.131,-0.131,11.377,11.377,43991.2,43991.2,-2.98E-06,0.00025862,-2.98E-06,0.00025862,0,-10,-10,0,0,0,0,-10,-10
Poly 86 5(mg/mL) ,7.5,11.67,376,11.56,354.1,1.6,6372442,1.556,400,90,10,0,0,0,0,0,0,0,5,-0.131,-0.131,11.377,11.377,43991.2,43991.2,-2.98E-06,0.00025862,-2.98E-06,0.00025862,0,-10,-10,0,0,0,0,-10,-10
Poly 88 1(mg/mL) ,9.5,13.15,375,17.26,455,2.4,15263401,1.384210526,200,75,5,20,0,0,0,0,0,0,1,0.2475,0.2475,10.5615,10.5615,20949.8,20949.8,1.18E-05,0.000504134,1.18E-05,0.000504134,0,-5,-5,0,0,0,0,-5,-5
Poly 89 1(mg/mL) ,9.4,11.26,358,11.12,303.1,1.3,6485329,1.19787234,200,80,20,0,0,0,0,0,0,0,1,-0.432,-0.432,12.044,12.044,24167.2,24167.2,-1.79E-05,0.000498361,-1.79E-05,0.000498361,0,-20,-20,0,0,0,0,-20,-20
Poly 89 2(mg/mL) ,11.8,10.96,350,11.02,318.9,2.3,5470110,0.928813559,200,80,20,0,0,0,0,0,0,0,2,-0.432,-0.432,12.044,12.044,24167.2,24167.2,-1.79E-05,0.000498361,-1.79E-05,0.000498361,0,-20,-20,0,0,0,0,-20,-20
Poly 89 5(mg/mL) ,10.5,9.69,282,9.76,279.3,2.5,5456677,0.922857143,200,80,20,0,0,0,0,0,0,0,5,-0.432,-0.432,12.044,12.044,24167.2,24167.2,-1.79E-05,0.000498361,-1.79E-05,0.000498361,0,-20,-20,0,0,0,0,-20,-20
Poly 90 1(mg/mL) ,8.9,9.05,247,10.29,297.7,2.5,7455712,1.016853933,200,90,10,0,0,0,0,0,0,0,1,-0.131,-0.131,11.377,11.377,21995.6,21995.6,-5.96E-06,0.00051724,-5.96E-06,0.00051724,0,-10,-10,0,0,0,0,-10,-10
Poly 90 2(mg/mL) ,9.5,10.11,306,10.36,302.6,2.6,6780996,1.064210526,200,90,10,0,0,0,0,0,0,0,2,-0.131,-0.131,11.377,11.377,21995.6,21995.6,-5.96E-06,0.00051724,-5.96E-06,0.00051724,0,-10,-10,0,0,0,0,-10,-10
Poly 90 5(mg/mL) ,10.2,10.46,344,10.29,298.5,2.6,7544251,1.025490196,200,90,10,0,0,0,0,0,0,0,5,-0.131,-0.131,11.377,11.377,21995.6,21995.6,-5.96E-06,0.00051724,-5.96E-06,0.00051724,0,-10,-10,0,0,0,0,-10,-10
Poly 91 1(mg/mL) ,7.5,10.77,310,11.22,300.5,1.8,10759927,1.436,300,55,25,20,0,0,0,0,0,0,1,-0.3545,-0.3545,11.8955,11.8955,37939.5,37939.5,-9.34E-06,0.000313539,-9.34E-06,0.000313539,0,-25,-25,0,0,0,0,-25,-25
Poly 93 1(mg/mL) ,9.9,11.55,360,11.65,343.7,2.2,4209733,1.166666667,300,65,15,20,0,0,0,0,0,0,1,-0.0535,-0.0535,11.2285,11.2285,34682.1,34682.1,-1.54E-06,0.000323755,-1.54E-06,0.000323755,0,-15,-15,0,0,0,0,-15,-15
Poly 93 2(mg/mL) ,10.8,11.51,361,10.8,304.1,1.7,3339591,1.065740741,300,65,15,20,0,0,0,0,0,0,2,-0.0535,-0.0535,11.2285,11.2285,34682.1,34682.1,-1.54E-06,0.000323755,-1.54E-06,0.000323755,0,-15,-15,0,0,0,0,-15,-15
Poly 93 5(mg/mL) ,12.5,12.11,417,11.68,352.4,1.8,4178278,0.9688,300,65,15,20,0,0,0,0,0,0,5,-0.0535,-0.0535,11.2285,11.2285,34682.1,34682.1,-1.54E-06,0.000323755,-1.54E-06,0.000323755,0,-15,-15,0,0,0,0,-15,-15
Poly 94 1(mg/mL),9.3,10.89,362,10.83,313.3,1.6,5204875,1.170967742,300,70,30,0,0,0,0,0,0,0,1,-0.733,-0.733,12.711,12.711,39508.2,39508.2,-1.86E-05,0.000321731,-1.86E-05,0.000321731,0,-30,-30,0,0,0,0,-30,-30
Poly 94 2(mg/mL) ,13.2,13.08,463,10.91,325.4,1.5,3588455,0.990909091,300,70,30,0,0,0,0,0,0,0,2,-0.733,-0.733,12.711,12.711,39508.2,39508.2,-1.86E-05,0.000321731,-1.86E-05,0.000321731,0,-30,-30,0,0,0,0,-30,-30
Poly 94 5(mg/mL) ,11.3,10.72,347,10.59,325.4,1.6,5078497,0.948672566,300,70,30,0,0,0,0,0,0,0,5,-0.733,-0.733,12.711,12.711,39508.2,39508.2,-1.86E-05,0.000321731,-1.86E-05,0.000321731,0,-30,-30,0,0,0,0,-30,-30
Poly 95 1(mg/mL) ,9.2,12.51,393,12.26,358.3,2.4,4331671,1.359782609,300,75,15,0,10,0,0,0,0,0,1,-0.0355,-0.0355,11.2805,11.2805,35914.5,35914.5,-9.88E-07,0.000314093,-9.88E-07,0.000314093,0,-15,-15,0,0,0,0,-15,-15
Poly 95 2(mg/mL) ,10.9,10.94,356,10.5,304.7,1.8,3529971,1.003669725,300,75,15,0,10,0,0,0,0,0,2,-0.0355,-0.0355,11.2805,11.2805,35914.5,35914.5,-9.88E-07,0.000314093,-9.88E-07,0.000314093,0,-15,-15,0,0,0,0,-15,-15
Poly 95 5(mg/mL) ,10.2,11.48,401,10.85,336,1.6,3280229,1.125490196,300,75,15,0,10,0,0,0,0,0,5,-0.0355,-0.0355,11.2805,11.2805,35914.5,35914.5,-9.88E-07,0.000314093,-9.88E-07,0.000314093,0,-15,-15,0,0,0,0,-15,-15
Poly 96 1(mg/mL) ,7.9,12.45,395,15.42,395.1,1.6,13888485,1.575949367,300,75,15,10,0,0,0,0,0,0,1,-0.1675,-0.1675,11.4695,11.4695,34652.1,34652.1,-4.83E-06,0.00033099,-4.83E-06,0.00033099,0,-15,-15,0,0,0,0,-15,-15
Poly 96 2(mg/mL) ,8.7,14.82,414,17.45,465.8,2.3,15186115,1.703448276,300,75,15,10,0,0,0,0,0,0,2,-0.1675,-0.1675,11.4695,11.4695,34652.1,34652.1,-4.83E-06,0.00033099,-4.83E-06,0.00033099,0,-15,-15,0,0,0,0,-15,-15
Poly 96 5(mg/mL) ,10.3,13.17,400,13.76,388.6,1.6,6233112,1.278640777,300,75,15,10,0,0,0,0,0,0,5,-0.1675,-0.1675,11.4695,11.4695,34652.1,34652.1,-4.83E-06,0.00033099,-4.83E-06,0.00033099,0,-15,-15,0,0,0,0,-15,-15
Poly 97 10(mg/mL) ,8.5,10.02,312,14.5,466.3,2.2,2764460,1.178823529,300,75,5,0,20,0,0,0,0,0,10,0.5115,0.5115,10.1835,10.1835,33949.5,33949.5,1.51E-05,0.00029996,1.51E-05,0.00029996,0,-5,-5,0,0,0,0,-5,-5
Poly 97 2(mg/mL) ,10.9,9.55,308,9.32,273.5,2,1827881,0.876146789,300,75,5,0,20,0,0,0,0,0,2,0.5115,0.5115,10.1835,10.1835,33949.5,33949.5,1.51E-05,0.00029996,1.51E-05,0.00029996,0,-5,-5,0,0,0,0,-5,-5
Poly 97 5(mg/mL) ,16.4,13.39,486,11.43,349.9,2.1,3205896,0.816463415,300,75,5,0,20,0,0,0,0,0,5,0.5115,0.5115,10.1835,10.1835,33949.5,33949.5,1.51E-05,0.00029996,1.51E-05,0.00029996,0,-5,-5,0,0,0,0,-5,-5
Poly 98 1(mg/mL) ,9.4,9.73,301,12,353.8,1.8,4157214,1.035106383,300,75,5,20,0,0,0,0,0,0,1,0.2475,0.2475,10.5615,10.5615,31424.7,31424.7,7.88E-06,0.000336089,7.88E-06,0.000336089,0,-5,-5,0,0,0,0,-5,-5
Poly 98 2(mg/mL) ,11.3,11.8,388,11.38,333,2,5186475,1.044247788,300,75,5,20,0,0,0,0,0,0,2,0.2475,0.2475,10.5615,10.5615,31424.7,31424.7,7.88E-06,0.000336089,7.88E-06,0.000336089,0,-5,-5,0,0,0,0,-5,-5
Poly 98 5(mg/mL) ,6.6,11.05,334,12.23,367.5,1.8,7918703,1.674242424,300,75,5,20,0,0,0,0,0,0,5,0.2475,0.2475,10.5615,10.5615,31424.7,31424.7,7.88E-06,0.000336089,7.88E-06,0.000336089,0,-5,-5,0,0,0,0,-5,-5
PEG 107 1(mg/mL) ,6.139052523,5.41,150,11.35,321.9,1.9,2399335,0.881243479,300,80,5,0,10,5,5,5,0,0,1,0.270526316,0.269545455,10.60842105,12.95045455,31170.3,68062.2,3.97E-06,0.000340337,3.96E-06,0.000190274,0,-5,-5,0,0,0,0,-5,-5
PEG 107 2(mg/mL) ,6.685647024,7.05,236,11.41,340.7,1.8,1367241,1.054497788,300,80,5,0,10,5,5,5,0,0,2,0.270526316,0.269545455,10.60842105,12.95045455,31170.3,68062.2,3.97E-06,0.000340337,3.96E-06,0.000190274,0,-5,-5,0,0,0,0,-5,-5
PEG 107 5(mg/mL) ,7.166945743,5.86,211,5.6,178.8,2.2,484096,0.817642579,300,80,5,0,10,5,5,5,0,0,5,0.270526316,0.269545455,10.60842105,12.95045455,31170.3,68062.2,3.97E-06,0.000340337,3.96E-06,0.000190274,0,-5,-5,0,0,0,0,-5,-5
PEG 109 2(mg/mL) ,7.095006366,6.53,207,9.99,295.9,1.4,630099,0.920365629,200,93,5,0,0,2,2,2,0,0,2,0.016428571,0.030673077,11.05030612,12.01567308,20513.32,30351.16,5.41E-07,0.000538689,1.01E-06,0.000395888,0,-5,-5,0,0,0,0,-5,-5
PEG 109 5(mg/mL) ,7.563534206,9.49,278,13.33,364.3,1.7,2890470,1.254704447,200,93,5,0,0,2,2,2,0,0,5,0.016428571,0.030673077,11.05030612,12.01567308,20513.32,30351.16,5.41E-07,0.000538689,1.01E-06,0.000395888,0,-5,-5,0,0,0,0,-5,-5
PEG 110 1(mg/mL) ,6.867961867,13.9,467,14.75,383.3,1.5,6314237,2.023890096,200,90,5,0,0,5,5,5,0,0,1,0.011578947,0.045909091,11.06105263,13.34136364,19918.6,44513.2,2.60E-07,0.000555313,1.03E-06,0.000299717,0,-5,-5,0,0,0,0,-5,-5
PEG 110 2(mg/mL) ,7.681470629,9.71,314,9.54,273.2,1.9,1247772,1.26408086,200,90,5,0,0,5,5,5,0,0,2,0.011578947,0.045909091,11.06105263,13.34136364,19918.6,44513.2,2.60E-07,0.000555313,1.03E-06,0.000299717,0,-5,-5,0,0,0,0,-5,-5
PEG 114 1(mg/mL)  (Incomplete),7.924613184,6.95,214,8.22,285.4,3.3,480349,0.877014416,200,75,15,0,0,10,10,10,0,0,1,-0.331666667,-0.182916667,11.82166667,15.81208333,21099,70288.2,-4.72E-06,0.000560295,-2.60E-06,0.000224961,0,-15,-15,0,0,0,0,-15,-15
PEG 114 2(mg/mL)  (Incomplete),10.17942516,8.65,288,9.34,325.8,3.8,723689,0.849753288,200,75,15,0,0,10,10,10,0,0,2,-0.331666667,-0.182916667,11.82166667,15.81208333,21099,70288.2,-4.72E-06,0.000560295,-2.60E-06,0.000224961,0,-15,-15,0,0,0,0,-15,-15
PEG 115 1(mg/mL)  (Incomplete),9.4,14.19,369,15.36,400.2,1.7,11843622,1.509574468,200,73,25,0,0,2,2,2,0,0,1,-0.597857143,-0.548173077,12.41153061,13.29836538,24856.52,34694.36,-1.72E-05,0.000499327,-1.58E-05,0.0003833,0,-25,-25,0,0,0,0,-25,-25
PEG 115 2(mg/mL) ,8.210914127,6.84,208,6.77,193.8,1.5,2255182,0.833037576,200,73,25,0,0,2,2,2,0,0,2,-0.597857143,-0.548173077,12.41153061,13.29836538,24856.52,34694.36,-1.72E-05,0.000499327,-1.58E-05,0.0003833,0,-25,-25,0,0,0,0,-25,-25
PEG 115 5(mg/mL)  (Incomplete),11,9.21,277,13.91,383.6,1.8,2103368,0.837272727,200,73,25,0,0,2,2,2,0,0,5,-0.597857143,-0.548173077,12.41153061,13.29836538,24856.52,34694.36,-1.72E-05,0.000499327,-1.58E-05,0.0003833,0,-25,-25,0,0,0,0,-25,-25
PEG 116 1(mg/mL) ,9.8,9.98,302,11.3,359.9,2.9,3068336,1.018367347,200,70,25,0,0,5,5,5,0,0,1,-0.622105263,-0.501363636,12.46526316,14.55409091,24261.8,48856.4,-1.27E-05,0.000513781,-1.03E-05,0.000297895,0,-25,-25,0,0,0,0,-25,-25
PEG 116 2(mg/mL) ,8,11.51,373,13.4,467.6,2.9,3505493,1.43875,200,70,25,0,0,5,5,5,0,0,2,-0.622105263,-0.501363636,12.46526316,14.55409091,24261.8,48856.4,-1.27E-05,0.000513781,-1.03E-05,0.000297895,0,-25,-25,0,0,0,0,-25,-25
PEG 116 5(mg/mL) ,9.2,11.6,370,13.12,451.2,2.9,5905305,1.260869565,200,70,25,0,0,5,5,5,0,0,5,-0.622105263,-0.501363636,12.46526316,14.55409091,24261.8,48856.4,-1.27E-05,0.000513781,-1.03E-05,0.000297895,0,-25,-25,0,0,0,0,-25,-25
PEG 118 1(mg/mL) ,7.663903216,6.08,186,12.18,332.6,1.6,1901478,0.793329434,200,88,5,5,0,2,2,2,0,0,1,0.074591837,0.085480769,10.92734694,11.89980769,20523.32,30361.16,2.46E-06,0.000532436,2.82E-06,0.000391942,0,-5,-5,0,0,0,0,-5,-5
PEG 118 5(mg/mL) ,8.705582811,6.5,217,6.27,202.1,1.7,341772,0.746647311,200,88,5,5,0,2,2,2,0,0,5,0.074591837,0.085480769,10.92734694,11.89980769,20523.32,30361.16,2.46E-06,0.000532436,2.82E-06,0.000391942,0,-5,-5,0,0,0,0,-5,-5
PEG 119 5(mg/mL) ,8.783677825,6.44,217,6.42,201.8,2.2,358140,0.733178075,200,85,5,5,0,5,5,5,0,0,5,0.071578947,0.097727273,10.93421053,13.23181818,19928.6,44523.2,1.61E-06,0.000548669,2.19E-06,0.000297189,0,-5,-5,0,0,0,0,-5,-5
PEG 122 1(mg/mL) ,6.395607,6.39,221,12.71,361.7,2,927329,0.999123304,200,80,5,10,0,5,5,5,0,0,1,0.131578947,0.149545455,10.80736842,13.12227273,19938.6,44533.2,2.95E-06,0.000542032,3.36E-06,0.000294663,0,-5,-5,0,0,0,0,-5,-5
PEG 122 2(mg/mL) ,8.218910037,7.26,243,11.89,369.2,2.5,769948,0.883328807,200,80,5,10,0,5,5,5,0,0,2,0.131578947,0.149545455,10.80736842,13.12227273,19938.6,44533.2,2.95E-06,0.000542032,3.36E-06,0.000294663,0,-5,-5,0,0,0,0,-5,-5
PEG 122 5(mg/mL) ,10.90135981,8.16,288,8.46,289.4,2.6,439972,0.748530472,200,80,5,10,0,5,5,5,0,0,5,0.131578947,0.149545455,10.80736842,13.12227273,19938.6,44533.2,2.95E-06,0.000542032,3.36E-06,0.000294663,0,-5,-5,0,0,0,0,-5,-5
PEG 124 5(mg/mL) ,9.127863386,9.05,298,9.28,279,1.6,2828699,0.991469703,200,88,5,0,5,2,2,2,0,0,5,0.141938776,0.148942308,10.83091837,11.80894231,20944.12,30781.96,4.61E-06,0.000517134,4.84E-06,0.000383632,0,-5,-5,0,0,0,0,-5,-5
PEG 129 5(mg/mL) ,10.4,9.62,326,9.56,305.5,1.5,2214599,0.925,200,75,5,0,10,10,10,10,0,0,5,0.276111111,0.272916667,10.60277778,14.89791667,19789,68978.2,4.00E-06,0.000535791,3.96E-06,0.00021598,0,-5,-5,0,0,0,0,-5,-5
PEG 130 2(mg/mL) ,6.783864245,6.22,242,4.73,144,2.2,674106,0.916881555,400,68,25,5,0,2,2,2,0,0,2,-0.539693878,-0.493365385,12.28857143,13.1825,49733.04,69408.72,-7.78E-06,0.000247091,-7.11E-06,0.000189926,0,-25,-25,0,0,0,0,-25,-25
PEG 131 1(mg/mL) ,8.20095242,7.71,238,7.96,228,1.9,4958637,0.940134707,400,65,25,5,0,5,5,5,0,0,1,-0.562105263,-0.449545455,12.33842105,14.44454545,48543.6,97732.8,-5.75E-06,0.000254172,-4.60E-06,0.000147796,0,-25,-25,0,0,0,0,-25,-25
PEG 131 2(mg/mL) ,9.2,7.78,263,7.41,225.3,1.6,2022329,0.845652174,400,65,25,5,0,5,5,5,0,0,2,-0.562105263,-0.449545455,12.33842105,14.44454545,48543.6,97732.8,-5.75E-06,0.000254172,-4.60E-06,0.000147796,0,-25,-25,0,0,0,0,-25,-25
PEG 131 5(mg/mL) ,9.3,7.29,236,7.76,258,1.8,881512,0.783870968,400,65,25,5,0,5,5,5,0,0,5,-0.562105263,-0.449545455,12.33842105,14.44454545,48543.6,97732.8,-5.75E-06,0.000254172,-4.60E-06,0.000147796,0,-25,-25,0,0,0,0,-25,-25
PEG 133 1(mg/mL) ,9.880298183,7.11,211,7.13,196.8,1.5,1312173,0.719613909,400,63,25,10,0,2,2,2,0,0,1,-0.481530612,-0.438557692,12.16561224,13.06663462,49753.04,69428.72,-6.94E-06,0.00024452,-6.32E-06,0.000188202,0,-25,-25,0,0,0,0,-25,-25
PEG 133 2(mg/mL) ,9.99656594,8.36,270,8.5,248.1,1.6,1400754,0.836287186,400,63,25,10,0,2,2,2,0,0,2,-0.481530612,-0.438557692,12.16561224,13.06663462,49753.04,69428.72,-6.94E-06,0.00024452,-6.32E-06,0.000188202,0,-25,-25,0,0,0,0,-25,-25
PEG 133 5(mg/mL)  (Incomplete),10.64626934,8.31,257,9.27,299,1.8,1431525,0.780555116,400,63,25,10,0,2,2,2,0,0,5,-0.481530612,-0.438557692,12.16561224,13.06663462,49753.04,69428.72,-6.94E-06,0.00024452,-6.32E-06,0.000188202,0,-25,-25,0,0,0,0,-25,-25
PEG 134 2(mg/mL) ,8.516490839,10.18,361,6.3,186.5,1.8,2273358,1.195328004,400,60,25,10,0,5,5,5,0,0,2,-0.502105263,-0.397727273,12.21157895,14.335,48563.6,97752.8,-5.14E-06,0.000251455,-4.07E-06,0.000146645,0,-25,-25,0,0,0,0,-25,-25
PEG 134 5(mg/mL) ,11.33869956,10.93,340,6.84,218.6,1.4,492443,0.963955341,400,60,25,10,0,5,5,5,0,0,5,-0.502105263,-0.397727273,12.21157895,14.335,48563.6,97752.8,-5.14E-06,0.000251455,-4.07E-06,0.000146645,0,-25,-25,0,0,0,0,-25,-25
PEG 80 1(mg/mL) ,7.180902222,6.78,235,5.8,172,1.7,1022527,0.944171051,200,95,0,0,0,5,5,5,0,0,1,0.17,0.182727273,10.71,13.03818182,18832.8,43427.4,3.91E-06,0.000568689,4.21E-06,0.000300229,0,0,0,0,0,0,0,0,0
PEG 80 2(mg/mL) ,7.73709704,7.61,259,7.23,229.1,1.7,744645,0.983573033,200,95,0,0,0,5,5,5,0,0,2,0.17,0.182727273,10.71,13.03818182,18832.8,43427.4,3.91E-06,0.000568689,4.21E-06,0.000300229,0,0,0,0,0,0,0,0,0
PEG 80 5(mg/mL) ,7.925169226,7.6,274,7.15,225.8,2.1,606275,0.958970059,200,95,0,0,0,5,5,5,0,0,5,0.17,0.182727273,10.71,13.03818182,18832.8,43427.4,3.91E-06,0.000568689,4.21E-06,0.000300229,0,0,0,0,0,0,0,0,0
PEG 81 1(mg/mL) ,8.262309844,8.07,264,7.67,208.3,1.9,1099217,0.976724445,200,90,0,0,0,10,10,10,0,0,1,0.17,0.193333333,10.71,14.97833333,17841.6,67030.8,2.54E-06,0.000600282,2.88E-06,0.000223454,0,0,0,0,0,0,0,0,0
PEG 81 2(mg/mL) ,8.908260851,8.18,258,8.06,226.6,1.8,4755304,0.918248818,200,90,0,0,0,10,10,10,0,0,2,0.17,0.193333333,10.71,14.97833333,17841.6,67030.8,2.54E-06,0.000600282,2.88E-06,0.000223454,0,0,0,0,0,0,0,0,0
PEG 81 5(mg/mL) ,9.797413617,10.8,360,10.84,329.3,1.4,4349100,1.10233174,200,90,0,0,0,10,10,10,0,0,5,0.17,0.193333333,10.71,14.97833333,17841.6,67030.8,2.54E-06,0.000600282,2.88E-06,0.000223454,0,0,0,0,0,0,0,0,0
PEG 84 1(mg/mL)  (Incomplete),9.108509406,12.98,371,13.36,348.7,1.7,5079374,1.425041071,200,75,0,12,3,10,10,10,0,0,1,0.404,0.368833333,10.24533333,14.62983333,18124.08,67313.28,6.00E-06,0.000565288,5.48E-06,0.000217339,0,0,0,0,0,0,0,0,0
PEG 84 2(mg/mL)  (Incomplete),9.420395304,9.77,327,9.43,265.6,1.7,4629848,1.037111468,200,75,0,12,3,10,10,10,0,0,2,0.404,0.368833333,10.24533333,14.62983333,18124.08,67313.28,6.00E-06,0.000565288,5.48E-06,0.000217339,0,0,0,0,0,0,0,0,0
PEG 84 5(mg/mL) ,10.68583718,10.8,371,9.2,261.3,1.7,3207339,1.010683563,200,75,0,12,3,10,10,10,0,0,5,0.404,0.368833333,10.24533333,14.62983333,18124.08,67313.28,6.00E-06,0.000565288,5.48E-06,0.000217339,0,0,0,0,0,0,0,0,0
PEG 85 1(mg/mL) ,9.740317771,12.61,385,12.99,352.4,1.3,5003095,1.294618954,400,98,0,0,0,2,2,2,0,0,1,0.17,0.175384615,10.71,11.695,38855.04,58530.72,2.90E-06,0.00027564,3.00E-06,0.00019981,0,0,0,0,0,0,0,0,0
PEG 85 2(mg/mL) ,10.30552936,7.55,269,6.35,194.1,1.8,868254,0.732616418,400,98,0,0,0,2,2,2,0,0,2,0.17,0.175384615,10.71,11.695,38855.04,58530.72,2.90E-06,0.00027564,3.00E-06,0.00019981,0,0,0,0,0,0,0,0,0
PEG 85 5(mg/mL) ,10.5032709,7.66,256,6.86,201.4,1.9,863421,0.729296623,400,98,0,0,0,2,2,2,0,0,5,0.17,0.175384615,10.71,11.695,38855.04,58530.72,2.90E-06,0.00027564,3.00E-06,0.00019981,0,0,0,0,0,0,0,0,0
PEG 86 2(mg/mL) ,7.8,8.09,269,7.35,207.5,1.7,2045793,1.037179487,400,95,0,0,0,5,5,5,0,0,2,0.17,0.182727273,10.71,13.03818182,37665.6,86854.8,1.96E-06,0.000284344,2.10E-06,0.000150115,0,0,0,0,0,0,0,0,0
PEG 88 1(mg/mL) ,8.237731173,13.46,486,11.46,312.7,1.5,3175670,1.633945041,300,93,5,0,0,2,2,2,0,0,1,0.016428571,0.030673077,11.05030612,12.01567308,30769.98,45526.74,3.61E-07,0.000359126,6.74E-07,0.000263926,0,-5,-5,0,0,0,0,-5,-5
PEG 88 2(mg/mL) ,8.745049417,9.67,321,8.75,248.6,1.5,1946953,1.10576848,300,93,5,0,0,2,2,2,0,0,2,0.016428571,0.030673077,11.05030612,12.01567308,30769.98,45526.74,3.61E-07,0.000359126,6.74E-07,0.000263926,0,-5,-5,0,0,0,0,-5,-5
PEG 88 5(mg/mL) ,9.83022162,9.65,329,9.21,290,1.7,1271421,0.981666576,300,93,5,0,0,2,2,2,0,0,5,0.016428571,0.030673077,11.05030612,12.01567308,30769.98,45526.74,3.61E-07,0.000359126,6.74E-07,0.000263926,0,-5,-5,0,0,0,0,-5,-5
PEG 89 2(mg/mL)  (Incomplete),9.284538118,7.43,214,8.7,249.4,2,501020,0.80025521,300,90,5,0,0,5,5,5,0,0,2,0.011578947,0.045909091,11.06105263,13.34136364,29877.9,66769.8,1.73E-07,0.000370209,6.88E-07,0.000199811,0,-5,-5,0,0,0,0,-5,-5
PEG 89 5(mg/mL) ,10.88192081,8.91,298,8.76,272.6,1.4,1434794,0.81878927,300,90,5,0,0,5,5,5,0,0,5,0.011578947,0.045909091,11.06105263,13.34136364,29877.9,66769.8,1.73E-07,0.000370209,6.88E-07,0.000199811,0,-5,-5,0,0,0,0,-5,-5
PEG 142 2(mg/mL) ,10.49819014,10.9,294,6.91,183,1.4,5649934,1.038274203,400,93,5,0,0,2,2,2,0,0,2,0.016428571,0.030673077,11.05030612,12.01567308,41026.64,60702.32,2.71E-07,0.000269345,5.05E-07,0.000197944,0,-5,-5,0,0,0,0,-5,-5
PEG 142 5(mg/mL) ,11.61269407,8.96,257,8.92,246.3,1.5,8983783,0.771569452,400,93,5,0,0,2,2,2,0,0,5,0.016428571,0.030673077,11.05030612,12.01567308,41026.64,60702.32,2.71E-07,0.000269345,5.05E-07,0.000197944,0,-5,-5,0,0,0,0,-5,-5
PEG 143 2(mg/mL) ,9.6,9.61,301,9.86,272.5,2.3,21399371,1.001041667,400,90,5,0,0,5,5,5,0,0,2,0.011578947,0.045909091,11.06105263,13.34136364,39837.2,89026.4,1.30E-07,0.000277656,5.16E-07,0.000149859,0,-5,-5,0,0,0,0,-5,-5
PEG 143 5(mg/mL) ,9.9,9.01,282,9.13,262.3,1.9,2879952,0.91010101,400,90,5,0,0,5,5,5,0,0,5,0.011578947,0.045909091,11.06105263,13.34136364,39837.2,89026.4,1.30E-07,0.000277656,5.16E-07,0.000149859,0,-5,-5,0,0,0,0,-5,-5
PEG 144 5(mg/mL)  (Incomplete),9.2,11.12,313,9.38,266.5,1.3,4296389,1.208695652,400,85,5,0,0,10,10,10,0,0,5,0.002777778,0.067916667,11.08055556,15.25625,37854.8,136233.2,2.04E-08,0.000292712,4.99E-07,0.000111986,0,-5,-5,0,0,0,0,-5,-5
PEG 145 2(mg/mL) ,10.3,9.97,269,9.8,257.6,1.4,202438,0.967961165,400,83,15,0,0,2,2,2,0,0,2,-0.290714286,-0.25875,11.73091837,12.65701923,45369.84,65045.52,-4.47E-06,0.000258562,-3.98E-06,0.000194587,0,-15,-15,0,0,0,0,-15,-15
PEG 145 5(mg/mL) ,7.9,9.31,308,8.72,251,1.6,6022288,1.178481013,400,83,15,0,0,2,2,2,0,0,5,-0.290714286,-0.25875,11.73091837,12.65701923,45369.84,65045.52,-4.47E-06,0.000258562,-3.98E-06,0.000194587,0,-15,-15,0,0,0,0,-15,-15
PEG 146 5(mg/mL) ,11.5,13.67,386,13.76,356.8,1.9,9456564,1.188695652,400,80,15,0,0,5,5,5,0,0,5,-0.305263158,-0.227727273,11.76315789,13.94772727,44180.4,93369.6,-3.27E-06,0.000266253,-2.44E-06,0.000149382,0,-15,-15,0,0,0,0,-15,-15
PEG 148 5(mg/mL) ,8.5,8.74,256,8.7,238.2,1.5,4832120,1.028235294,400,88,5,5,0,2,2,2,0,0,5,0.074591837,0.085480769,10.92734694,11.89980769,41046.64,60722.32,1.23E-06,0.000266218,1.41E-06,0.000195971,0,-5,-5,0,0,0,0,-5,-5
PEG 149 1(mg/mL) ,10.1,11.18,299,10.74,276.4,1.2,6711918,1.106930693,400,85,5,5,0,5,5,5,0,0,1,0.071578947,0.097727273,10.93421053,13.23181818,39857.2,89046.4,8.04E-07,0.000274335,1.10E-06,0.000148595,0,-5,-5,0,0,0,0,-5,-5
PEG 149 2(mg/mL) ,10.4,10.67,306,10.31,270,1.6,17331014,1.025961538,400,85,5,5,0,5,5,5,0,0,2,0.071578947,0.097727273,10.93421053,13.23181818,39857.2,89046.4,8.04E-07,0.000274335,1.10E-06,0.000148595,0,-5,-5,0,0,0,0,-5,-5
PEG 149 5(mg/mL) ,11.4,11.19,362,11.29,327.3,1.8,3170454,0.981578947,400,85,5,5,0,5,5,5,0,0,5,0.071578947,0.097727273,10.93421053,13.23181818,39857.2,89046.4,8.04E-07,0.000274335,1.10E-06,0.000148595,0,-5,-5,0,0,0,0,-5,-5
PEG 151 1(mg/mL) ,8.4,11.64,298,9.35,236.2,1.1,18243879,1.385714286,400,83,5,10,0,2,2,2,0,0,1,0.132755102,0.140288462,10.80438776,11.78394231,41066.64,60742.32,2.19E-06,0.000263094,2.31E-06,0.000193999,0,-5,-5,0,0,0,0,-5,-5
PEG 151 2(mg/mL) ,8.7,9.73,349,10.2,268.1,1.7,115890,1.118390805,400,83,5,10,0,2,2,2,0,0,2,0.132755102,0.140288462,10.80438776,11.78394231,41066.64,60742.32,2.19E-06,0.000263094,2.31E-06,0.000193999,0,-5,-5,0,0,0,0,-5,-5
PEG 151 5(mg/mL) ,9.1,8.59,272,8.95,255.3,1.6,2767787,0.943956044,400,83,5,10,0,2,2,2,0,0,5,0.132755102,0.140288462,10.80438776,11.78394231,41066.64,60742.32,2.19E-06,0.000263094,2.31E-06,0.000193999,0,-5,-5,0,0,0,0,-5,-5
PEG 152 5(mg/mL) ,10.9,8.91,299,9,255.6,2.1,5897556,0.817431193,400,80,5,10,0,5,5,5,0,0,5,0.131578947,0.149545455,10.80736842,13.12227273,39877.2,89066.4,1.48E-06,0.000271016,1.68E-06,0.000147331,0,-5,-5,0,0,0,0,-5,-5
PEG 154 2(mg/mL) ,10.89089502,9.24,292,13.43,364.3,1.8,5822500,0.84841512,400,88,5,0,5,2,2,2,0,0,2,0.141938776,0.148942308,10.83091837,11.80894231,41888.24,61563.92,2.31E-06,0.000258567,2.42E-06,0.000191816,0,-5,-5,0,0,0,0,-5,-5
PEG 154 5(mg/mL) ,11.08250681,9.4,296,9.53,280.1,1.8,2197323,0.848183553,400,88,5,0,5,2,2,2,0,0,5,0.141938776,0.148942308,10.83091837,11.80894231,41888.24,61563.92,2.31E-06,0.000258567,2.42E-06,0.000191816,0,-5,-5,0,0,0,0,-5,-5
PEG 158 1(mg/mL) ,9.453555018,12.58,352,11.83,308.1,1.5,9501018,1.330716326,400,80,5,0,10,5,5,5,0,0,1,0.270526316,0.269545455,10.60842105,12.95045455,41560.4,90749.6,2.98E-06,0.000255253,2.97E-06,0.000142705,0,-5,-5,0,0,0,0,-5,-5
PEG 158 2(mg/mL)  (Incomplete),10.14688327,9.89,345,8.26,250.6,2.2,820620,0.974683529,400,80,5,0,10,5,5,5,0,0,2,0.270526316,0.269545455,10.60842105,12.95045455,41560.4,90749.6,2.98E-06,0.000255253,2.97E-06,0.000142705,0,-5,-5,0,0,0,0,-5,-5
PEG 158 5(mg/mL) ,10.79392919,9.03,309,8.82,290.7,2,1132432,0.836581364,400,80,5,0,10,5,5,5,0,0,5,0.270526316,0.269545455,10.60842105,12.95045455,41560.4,90749.6,2.98E-06,0.000255253,2.97E-06,0.000142705,0,-5,-5,0,0,0,0,-5,-5
PEG 160 2(mg/mL)  (Incomplete),8.612262322,8.02,282,7.53,219.7,1.4,4286005,0.931230343,200,93,0,5,0,2,2,2,0,0,2,0.228163265,0.230192308,10.58704082,11.57913462,19437.52,29275.36,7.79E-06,0.00054467,7.86E-06,0.000395525,0,0,0,0,0,0,0,0,0
PEG 160 5(mg/mL)  (Incomplete),8.57802722,8.2,289,7.67,231,1.9,884550,0.955930751,200,93,0,5,0,2,2,2,0,0,5,0.228163265,0.230192308,10.58704082,11.57913462,19437.52,29275.36,7.79E-06,0.00054467,7.86E-06,0.000395525,0,0,0,0,0,0,0,0,0
PEG 162 5(mg/mL) ,8.5,7.25,233,7.83,239.9,2,830016,0.852941176,200,85,0,5,0,10,10,10,0,0,5,0.233333333,0.240833333,10.57611111,14.87791667,17851.6,67040.8,3.48E-06,0.000592446,3.59E-06,0.000221923,0,0,0,0,0,0,0,0,0
PEG 163 1(mg/mL) ,6.4,6.89,203,7.16,194.4,1.6,354991,1.0765625,200,88,10,0,0,2,2,2,0,0,1,-0.137142857,-0.114038462,11.39061224,12.33634615,21599.12,31436.96,-4.36E-06,0.000527365,-3.63E-06,0.000392415,0,-10,-10,0,0,0,0,-10,-10
PEG 163 2(mg/mL) ,7.2,8.39,301,6.84,199.3,1.7,988442,1.165277778,200,88,10,0,0,2,2,2,0,0,2,-0.137142857,-0.114038462,11.39061224,12.33634615,21599.12,31436.96,-4.36E-06,0.000527365,-3.63E-06,0.000392415,0,-10,-10,0,0,0,0,-10,-10
PEG 163 5(mg/mL)  (Incomplete),7,7.81,251,9.2,291.9,1.9,923739,1.115714286,200,88,10,0,0,2,2,2,0,0,5,-0.137142857,-0.114038462,11.39061224,12.33634615,21599.12,31436.96,-4.36E-06,0.000527365,-3.63E-06,0.000392415,0,-10,-10,0,0,0,0,-10,-10
PEG 166 1(mg/mL)  (Incomplete),6.7,8.15,247,8.28,228.5,1.8,2566326,1.21641791,200,93,0,0,5,2,2,2,0,0,1,0.295510204,0.293653846,10.49061224,11.48826923,19858.32,29696.16,9.95E-06,0.000528273,9.89E-06,0.00038686,0,0,0,0,0,0,0,0,0
PEG 166 2(mg/mL)  (Incomplete),6.9,7.06,207,7.09,200.9,1.7,1022274,1.023188406,200,93,0,0,5,2,2,2,0,0,2,0.295510204,0.293653846,10.49061224,11.48826923,19858.32,29696.16,9.95E-06,0.000528273,9.89E-06,0.00038686,0,0,0,0,0,0,0,0,0
PEG 166 5(mg/mL) ,7.1,7.79,261,7.64,241.1,1.8,502177,1.097183099,200,93,0,0,5,2,2,2,0,0,5,0.295510204,0.293653846,10.49061224,11.48826923,19858.32,29696.16,9.95E-06,0.000528273,9.89E-06,0.00038686,0,0,0,0,0,0,0,0,0
PEG 167 5(mg/mL) ,8.1,7.68,272,5.87,178.1,2,926388,0.948148148,200,90,0,0,5,5,5,5,0,0,5,0.299473684,0.294545455,10.48368421,12.84272727,19263.6,43858.2,6.83E-06,0.000544222,6.72E-06,0.000292824,0,0,0,0,0,0,0,0,0
PEG 172 1(mg/mL) ,8,12.63,390,8.56,228.7,1.8,420263,1.57875,300,93,0,5,0,2,2,2,0,0,1,0.228163265,0.230192308,10.58704082,11.57913462,29156.28,43913.04,5.20E-06,0.000363114,5.24E-06,0.000263683,0,0,0,0,0,0,0,0,0
PEG 172 2(mg/mL) ,8.2,10.52,328,9.13,251.6,1.8,2524057,1.282926829,300,93,0,5,0,2,2,2,0,0,2,0.228163265,0.230192308,10.58704082,11.57913462,29156.28,43913.04,5.20E-06,0.000363114,5.24E-06,0.000263683,0,0,0,0,0,0,0,0,0
PEG 172 5(mg/mL)  (Incomplete),9.1,8.74,294,8.32,251.6,1.8,1081307,0.96043956,300,93,0,5,0,2,2,2,0,0,5,0.228163265,0.230192308,10.58704082,11.57913462,29156.28,43913.04,5.20E-06,0.000363114,5.24E-06,0.000263683,0,0,0,0,0,0,0,0,0
PEG 173 1(mg/mL) ,7.3,12.37,362,12.55,344.5,1.7,5558437,1.694520548,300,90,0,5,0,5,5,5,0,0,1,0.23,0.234545455,10.58315789,12.92863636,28264.2,65156.1,3.53E-06,0.000374437,3.60E-06,0.000198426,0,0,0,0,0,0,0,0,0
PEG 173 2(mg/mL) ,8.6,8.44,251,11.47,329.2,1.9,1541770,0.981395349,300,90,0,5,0,5,5,5,0,0,2,0.23,0.234545455,10.58315789,12.92863636,28264.2,65156.1,3.53E-06,0.000374437,3.60E-06,0.000198426,0,0,0,0,0,0,0,0,0
PEG 173 5(mg/mL) ,8.4,7.89,254,10.43,335.8,2.1,1048269,0.939285714,300,90,0,5,0,5,5,5,0,0,5,0.23,0.234545455,10.58315789,12.92863636,28264.2,65156.1,3.53E-06,0.000374437,3.60E-06,0.000198426,0,0,0,0,0,0,0,0,0
PEG 174 5(mg/mL) ,9.635577807,8.93,238,11.46,299.9,1.7,10808597,0.92677369,300,85,0,5,0,10,10,10,0,0,5,0.233333333,0.240833333,10.57611111,14.87791667,26777.4,100561.2,2.32E-06,0.000394964,2.39E-06,0.000147949,0,0,0,0,0,0,0,0,0
PEG 175 1(mg/mL) ,6.9,8.22,283,7.1,218.7,1.6,2194581,1.191304348,300,88,0,10,0,2,2,2,0,0,1,0.286326531,0.285,10.46408163,11.46326923,29171.28,43928.04,6.52E-06,0.000358712,6.49E-06,0.000260956,0,0,0,0,0,0,0,0,0
PEG 175 2(mg/mL) ,8.9,8.46,287,7.46,211.8,1.2,1266721,0.950561798,300,88,0,10,0,2,2,2,0,0,2,0.286326531,0.285,10.46408163,11.46326923,29171.28,43928.04,6.52E-06,0.000358712,6.49E-06,0.000260956,0,0,0,0,0,0,0,0,0
PEG 175 5(mg/mL) ,8.1,7.91,241,9.35,272.7,1.6,1234863,0.97654321,300,88,0,10,0,2,2,2,0,0,5,0.286326531,0.285,10.46408163,11.46326923,29171.28,43928.04,6.52E-06,0.000358712,6.49E-06,0.000260956,0,0,0,0,0,0,0,0,0
PEG 176 1(mg/mL) ,7.5,11.24,308,13.67,349.3,1.2,25153501,1.498666667,300,85,0,10,0,5,5,5,0,0,1,0.29,0.286363636,10.45631579,12.81909091,28279.2,65171.1,4.45E-06,0.000369753,4.39E-06,0.000196699,0,0,0,0,0,0,0,0,0
PEG 176 2(mg/mL) ,9.1,11.27,304,14.45,377.5,1.2,16573555,1.238461538,300,85,0,10,0,5,5,5,0,0,2,0.29,0.286363636,10.45631579,12.81909091,28279.2,65171.1,4.45E-06,0.000369753,4.39E-06,0.000196699,0,0,0,0,0,0,0,0,0
PEG 176 5(mg/mL) ,8.8,7.46,232,7.53,215.7,1.8,1362129,0.847727273,300,85,0,10,0,5,5,5,0,0,5,0.29,0.286363636,10.45631579,12.81909091,28279.2,65171.1,4.45E-06,0.000369753,4.39E-06,0.000196699,0,0,0,0,0,0,0,0,0
PEG 177 5(mg/mL) ,9.924974449,9.34,296,9.4,278.5,1.9,3200785,0.941060357,300,80,0,10,0,10,10,10,0,0,5,0.296666667,0.288333333,10.44222222,14.7775,26792.4,100576.2,2.95E-06,0.000389746,2.87E-06,0.000146928,0,0,0,0,0,0,0,0,0
PEG 178 2(mg/mL) ,9.972304477,11.03,354,11.44,312.2,1.4,4267518,1.1060633,300,93,0,0,5,2,2,2,0,0,2,0.295510204,0.293653846,10.49061224,11.48826923,29787.48,44544.24,6.63E-06,0.000352182,6.59E-06,0.000257907,0,0,0,0,0,0,0,0,0
PEG 178 5(mg/mL) ,10.10796313,9.52,336,9.46,305.3,1.8,986917,0.94183169,300,93,0,0,5,2,2,2,0,0,5,0.295510204,0.293653846,10.49061224,11.48826923,29787.48,44544.24,6.63E-06,0.000352182,6.59E-06,0.000257907,0,0,0,0,0,0,0,0,0
PEG 179 1(mg/mL) ,8.2,8.11,229,8.09,217.9,2,5341006,0.98902439,300,90,0,0,5,5,5,5,0,0,1,0.299473684,0.294545455,10.48368421,12.84272727,28895.4,65787.3,4.55E-06,0.000362815,4.48E-06,0.000195216,0,0,0,0,0,0,0,0,0
PEG 181 1(mg/mL) ,8.7,11.2,392,7.8,216.9,1.4,4024939,1.287356322,300,88,0,0,10,2,2,2,0,0,1,0.421020408,0.411923077,10.27122449,11.28153846,30433.68,45190.44,9.32E-06,0.000337495,9.12E-06,0.000249644,0,0,0,0,0,0,0,0,0
PEG 185 1(mg/mL) ,9.9,8.1,249,10.93,305.9,2.1,1614048,0.818181818,400,90,0,5,0,5,5,5,0,0,1,0.23,0.234545455,10.58315789,12.92863636,37685.6,86874.8,2.65E-06,0.000280828,2.70E-06,0.000148819,0,0,0,0,0,0,0,0,0
PEG 185 2(mg/mL) ,10.2,9.37,320,9.18,285.7,1.8,1138292,0.918627451,400,90,0,5,0,5,5,5,0,0,2,0.23,0.234545455,10.58315789,12.92863636,37685.6,86874.8,2.65E-06,0.000280828,2.70E-06,0.000148819,0,0,0,0,0,0,0,0,0
PEG 185 5(mg/mL) ,10.1,9.43,316,9.31,292.2,1.9,901939,0.933663366,400,90,0,5,0,5,5,5,0,0,5,0.23,0.234545455,10.58315789,12.92863636,37685.6,86874.8,2.65E-06,0.000280828,2.70E-06,0.000148819,0,0,0,0,0,0,0,0,0
PEG 187 1(mg/mL) ,9.4,9.76,331,10.05,293,1.8,2085578,1.038297872,400,88,0,10,0,2,2,2,0,0,1,0.286326531,0.285,10.46408163,11.46326923,38895.04,58570.72,4.89E-06,0.000269034,4.87E-06,0.000195717,0,0,0,0,0,0,0,0,0
PEG 187 2(mg/mL) ,9.7,7.64,321,9.21,286.5,1.7,1006229,0.787628866,400,88,0,10,0,2,2,2,0,0,2,0.286326531,0.285,10.46408163,11.46326923,38895.04,58570.72,4.89E-06,0.000269034,4.87E-06,0.000195717,0,0,0,0,0,0,0,0,0
PEG 187 5(mg/mL)  (Incomplete),10.4,10.15,359,9.28,302.3,1.9,657006,0.975961538,400,88,0,10,0,2,2,2,0,0,5,0.286326531,0.285,10.46408163,11.46326923,38895.04,58570.72,4.89E-06,0.000269034,4.87E-06,0.000195717,0,0,0,0,0,0,0,0,0
PEG 188 1(mg/mL) ,10.23911527,9.22,340,7.98,233.6,1.4,3342514,0.900468425,400,85,0,10,0,5,5,5,0,0,1,0.29,0.286363636,10.45631579,12.81909091,37705.6,86894.8,3.34E-06,0.000277315,3.30E-06,0.000147524,0,0,0,0,0,0,0,0,0
PEG 188 2(mg/mL) ,11.00070854,10.66,342,10.2,289.1,1.7,3934672,0.969028491,400,85,0,10,0,5,5,5,0,0,2,0.29,0.286363636,10.45631579,12.81909091,37705.6,86894.8,3.34E-06,0.000277315,3.30E-06,0.000147524,0,0,0,0,0,0,0,0,0
PEG 188 5(mg/mL)  (Incomplete),11.12041025,10.21,344,10.39,333.4,2.1,1624075,0.918131595,400,85,0,10,0,5,5,5,0,0,5,0.29,0.286363636,10.45631579,12.81909091,37705.6,86894.8,3.34E-06,0.000277315,3.30E-06,0.000147524,0,0,0,0,0,0,0,0,0
PEG 190 1(mg/mL)  (Incomplete),10.40789922,10.76,357,9.85,279.3,1.6,618125,1.033830149,400,93,0,0,5,2,2,2,0,0,1,0.295510204,0.293653846,10.49061224,11.48826923,39716.64,59392.32,4.98E-06,0.000264136,4.94E-06,0.00019343,0,0,0,0,0,0,0,0,0
PEG 190 2(mg/mL)  (Incomplete),11.49314278,9.5,320,8.23,238.8,2,1143175,0.82657983,400,93,0,0,5,2,2,2,0,0,2,0.295510204,0.293653846,10.49061224,11.48826923,39716.64,59392.32,4.98E-06,0.000264136,4.94E-06,0.00019343,0,0,0,0,0,0,0,0,0
PEG 191 1(mg/mL) ,10.5,9.66,322,9.35,280.2,1.7,1311572,0.92,400,90,0,0,5,5,5,5,0,0,1,0.299473684,0.294545455,10.48368421,12.84272727,38527.2,87716.4,3.41E-06,0.000272111,3.36E-06,0.000146412,0,0,0,0,0,0,0,0,0
PEG 191 2(mg/mL) ,10.7,7.27,219,10.1,312.3,1.9,453751,0.679439252,400,90,0,0,5,5,5,5,0,0,2,0.299473684,0.294545455,10.48368421,12.84272727,38527.2,87716.4,3.41E-06,0.000272111,3.36E-06,0.000146412,0,0,0,0,0,0,0,0,0
PEG 191 5(mg/mL) ,11.7,9.17,328,8.89,297.7,1.8,743560,0.783760684,400,90,0,0,5,5,5,5,0,0,5,0.299473684,0.294545455,10.48368421,12.84272727,38527.2,87716.4,3.41E-06,0.000272111,3.36E-06,0.000146412,0,0,0,0,0,0,0,0,0
PEG 193 1(mg/mL) ,9.87499646,8.51,299,7.11,205.6,1.7,829559,0.861772461,400,88,0,0,10,2,2,2,0,0,1,0.421020408,0.411923077,10.27122449,11.28153846,40578.24,60253.92,6.99E-06,0.000253121,6.84E-06,0.000187233,0,0,0,0,0,0,0,0,0
PEG 193 2(mg/mL) ,11.29756001,8.76,294,8.5,261.8,2.1,1123447,0.775388667,400,88,0,0,10,2,2,2,0,0,2,0.421020408,0.411923077,10.27122449,11.28153846,40578.24,60253.92,6.99E-06,0.000253121,6.84E-06,0.000187233,0,0,0,0,0,0,0,0,0
PEG 197 1(mg/mL) ,5.995496629,5.23,191,6.91,271.3,3.3,635361,0.872321398,200,70,0,12,13,5,5,5,0,0,1,0.650631579,0.597818182,9.817157895,12.26709091,19976.88,44571.48,1.46E-05,0.000491426,1.34E-05,0.000275223,0,0,0,0,0,0,0,0,0
PEG 197 2(mg/mL) ,6.359982433,4.45,160,7.49,305.3,3.8,421733,0.699687467,200,70,0,12,13,5,5,5,0,0,2,0.650631579,0.597818182,9.817157895,12.26709091,19976.88,44571.48,1.46E-05,0.000491426,1.34E-05,0.000275223,0,0,0,0,0,0,0,0,0
PEG 197 5(mg/mL) ,6.2,4.74,188,7.15,296.8,3.9,529732,0.764516129,200,70,0,12,13,5,5,5,0,0,5,0.650631579,0.597818182,9.817157895,12.26709091,19976.88,44571.48,1.46E-05,0.000491426,1.34E-05,0.000275223,0,0,0,0,0,0,0,0,0
PEG 199 2(mg/mL) ,11,6.8,215,6.81,212.2,3.8,1559082,0.618181818,300,73,0,12,13,2,2,2,0,0,2,0.635918367,0.614423077,9.844489796,10.87942308,30857.4,45614.16,1.39E-05,0.000319032,1.35E-05,0.00023851,0,0,0,0,0,0,0,0,0
PEG 199 5(mg/mL) ,11.2,6.85,220,6.79,208.5,3.9,1622819,0.611607143,300,73,0,12,13,2,2,2,0,0,5,0.635918367,0.614423077,9.844489796,10.87942308,30857.4,45614.16,1.39E-05,0.000319032,1.35E-05,0.00023851,0,0,0,0,0,0,0,0,0
PEG 203 1(mg/mL) ,6.1,4.72,154,4.79,167.1,3.5,355919,0.773770492,400,70,0,12,13,5,5,5,0,0,1,0.650631579,0.597818182,9.817157895,12.26709091,39953.76,89142.96,7.30E-06,0.000245713,6.71E-06,0.000137611,0,0,0,0,0,0,0,0,0
PEG 203 2(mg/mL) ,6,4.73,160,4.88,177.4,3.7,436072,0.788333333,400,70,0,12,13,5,5,5,0,0,2,0.650631579,0.597818182,9.817157895,12.26709091,39953.76,89142.96,7.30E-06,0.000245713,6.71E-06,0.000137611,0,0,0,0,0,0,0,0,0
PEG 203 5(mg/mL) ,6.8,4.53,148,4.78,191.7,3.8,370727,0.666176471,400,70,0,12,13,5,5,5,0,0,5,0.650631579,0.597818182,9.817157895,12.26709091,39953.76,89142.96,7.30E-06,0.000245713,6.71E-06,0.000137611,0,0,0,0,0,0,0,0,0
PEG 70 1(mg/mL) ,11.47262995,10.68,335,10.29,312.6,1.6,945438,0.930911225,300,53,25,12,8,2,2,2,0,0,1,-0.25744898,-0.227403846,11.76540816,12.68951923,38354.7,53111.46,-4.85E-06,0.000306753,-4.28E-06,0.000238922,0,-25,-25,0,0,0,0,-25,-25
PEG 70 2(mg/mL) ,12.29268231,10.35,358,10.07,318.2,2,425992,0.841964328,300,53,25,12,8,2,2,2,0,0,2,-0.25744898,-0.227403846,11.76540816,12.68951923,38354.7,53111.46,-4.85E-06,0.000306753,-4.28E-06,0.000238922,0,-25,-25,0,0,0,0,-25,-25
PEG 70 5(mg/mL) ,12.22449962,10.8,378,10.57,359.8,1.9,542914,0.883471744,300,53,25,12,8,2,2,2,0,0,5,-0.25744898,-0.227403846,11.76540816,12.68951923,38354.7,53111.46,-4.85E-06,0.000306753,-4.28E-06,0.000238922,0,-25,-25,0,0,0,0,-25,-25
PEG 3 1(mg/mL) ,8.7,8.16,258,7.88,237,1.8,2670377,0.937931034,300,90,0,0,0,10,10,10,0,0,1,0.17,0.193333333,10.71,14.97833333,26762.4,100546.2,1.69E-06,0.000400188,1.92E-06,0.00014897,0,0,0,0,0,0,0,0,0
PEG 3 2(mg/mL) ,9.5,12.08,376,12.13,352.5,2.2,2112517,1.271578947,300,90,0,0,0,10,10,10,0,0,2,0.17,0.193333333,10.71,14.97833333,26762.4,100546.2,1.69E-06,0.000400188,1.92E-06,0.00014897,0,0,0,0,0,0,0,0,0
PEG 3 5(mg/mL) ,9.6,9.31,298,10.74,344.5,2.2,1085671,0.969791667,300,90,0,0,0,10,10,10,0,0,5,0.17,0.193333333,10.71,14.97833333,26762.4,100546.2,1.69E-06,0.000400188,1.92E-06,0.00014897,0,0,0,0,0,0,0,0,0
PEG 62 1(mg/mL) ,5.3,7.3,239,7.02,197.6,2,1345840,1.377358491,300,60,25,10,0,5,5,5,0,0,1,-0.502105263,-0.397727273,12.21157895,14.335,36422.7,73314.6,-6.85E-06,0.000335274,-5.42E-06,0.000195527,0,-25,-25,0,0,0,0,-25,-25
PEG 62 2(mg/mL) ,6.7,7.24,211,9.43,269.9,1.6,838372,1.080597015,300,60,25,10,0,5,5,5,0,0,2,-0.502105263,-0.397727273,12.21157895,14.335,36422.7,73314.6,-6.85E-06,0.000335274,-5.42E-06,0.000195527,0,-25,-25,0,0,0,0,-25,-25
PEG 62 5(mg/mL) ,7.3,6.93,222,8.26,271.4,1.5,900201,0.949315068,300,60,25,10,0,5,5,5,0,0,5,-0.502105263,-0.397727273,12.21157895,14.335,36422.7,73314.6,-6.85E-06,0.000335274,-5.42E-06,0.000195527,0,-25,-25,0,0,0,0,-25,-25
PEG 63 1(mg/mL) ,9.2,8.13,270,7.51,217,1.8,1548928,0.883695652,300,55,25,10,0,10,10,10,0,0,1,-0.539444444,-0.33875,12.295,16.16708333,34935.9,108719.7,-4.96E-06,0.00035193,-3.12E-06,0.000148704,0,-25,-25,0,0,0,0,-25,-25
PEG 63 2(mg/mL) ,9.8,7.95,243,9.47,291.4,1.9,696425,0.81122449,300,55,25,10,0,10,10,10,0,0,2,-0.539444444,-0.33875,12.295,16.16708333,34935.9,108719.7,-4.96E-06,0.00035193,-3.12E-06,0.000148704,0,-25,-25,0,0,0,0,-25,-25
PEG 63 5(mg/mL) ,8,7.21,216,9.28,312.3,1.7,539474,0.90125,300,55,25,10,0,10,10,10,0,0,5,-0.539444444,-0.33875,12.295,16.16708333,34935.9,108719.7,-4.96E-06,0.00035193,-3.12E-06,0.000148704,0,-25,-25,0,0,0,0,-25,-25
PEG 64 5(mg/mL) ,9.192951976,8.2,310,7.31,253.3,2.4,168475,0.89198769,300,48,25,22,3,2,2,2,0,0,5,-0.266632653,-0.236057692,11.73887755,12.66451923,37738.5,52495.26,-5.08E-06,0.000311058,-4.50E-06,0.000241251,0,-25,-25,0,0,0,0,-25,-25
PEG 68 5(mg/mL) ,7.3,6.27,229,6.05,198.3,2.2,287756,0.85890411,300,65,25,0,5,5,5,5,0,0,5,-0.492631579,-0.389545455,12.23894737,14.35863636,37038.9,73930.8,-6.66E-06,0.000330435,-5.27E-06,0.000194217,0,-25,-25,0,0,0,0,-25,-25
PEG 71 1(mg/mL) ,8.5,10.05,328,10.12,303.2,1.8,540068,1.182352941,300,50,25,12,8,5,5,5,0,0,1,-0.270947368,-0.198090909,11.79873684,13.97845455,37462.62,74354.52,-3.64E-06,0.000314947,-2.66E-06,0.000187997,0,-25,-25,0,0,0,0,-25,-25
PEG 71 2(mg/mL) ,8.9,10.66,378,10.57,344.6,2,551164,1.197752809,300,50,25,12,8,5,5,5,0,0,2,-0.270947368,-0.198090909,11.79873684,13.97845455,37462.62,74354.52,-3.64E-06,0.000314947,-2.66E-06,0.000187997,0,-25,-25,0,0,0,0,-25,-25
PEG 73 1(mg/mL) ,6.3,8.2,271,7.73,229.3,1.4,2294814,1.301587302,300,63,25,0,10,2,2,2,0,0,1,-0.346836735,-0.311634615,11.9727551,12.88490385,38577.18,53333.94,-6.50E-06,0.000310358,-5.84E-06,0.000241589,0,-25,-25,0,0,0,0,-25,-25
PEG 73 2(mg/mL) ,6.6,8.82,281,8.95,271.6,1.2,601633,1.336363636,300,63,25,0,10,2,2,2,0,0,2,-0.346836735,-0.311634615,11.9727551,12.88490385,38577.18,53333.94,-6.50E-06,0.000310358,-5.84E-06,0.000241589,0,-25,-25,0,0,0,0,-25,-25
PEG 73 5(mg/mL) ,7.7,8.87,309,8.73,291.5,1.8,606385,1.151948052,300,63,25,0,10,2,2,2,0,0,5,-0.346836735,-0.311634615,11.9727551,12.88490385,38577.18,53333.94,-6.50E-06,0.000310358,-5.84E-06,0.000241589,0,-25,-25,0,0,0,0,-25,-25
PEG 74 5(mg/mL) ,6.5,7.35,277,6.18,209.6,2.2,208729,1.130769231,300,60,25,0,10,5,5,5,0,0,5,-0.363157895,-0.277727273,12.01263158,14.16318182,37685.1,74577,-4.87E-06,0.000318763,-3.72E-06,0.000189914,0,-25,-25,0,0,0,0,-25,-25
PEG 76 2(mg/mL) ,7.9,8.15,269,7.91,241.6,2.5,489875,1.03164557,300,48,25,12,13,2,2,2,0,0,2,-0.131938776,-0.109134615,11.54602041,12.48278846,39000.9,53757.66,-2.45E-06,0.000296045,-2.03E-06,0.000232205,0,-25,-25,0,0,0,0,-25,-25
PEG 76 5(mg/mL) ,9.428652961,7.82,282,7.7,256.8,2.5,264298,0.829386767,300,48,25,12,13,2,2,2,0,0,5,-0.131938776,-0.109134615,11.54602041,12.48278846,39000.9,53757.66,-2.45E-06,0.000296045,-2.03E-06,0.000232205,0,-25,-25,0,0,0,0,-25,-25
PEG 10 2(mg/mL),8.3,8.59,292,8.34,271.9,1.8,1263801,1.034939759,300,68,25,5,0,2,2,2,0,0,2,-0.539693878,-0.493365385,12.28857143,13.1825,37299.78,52056.54,-1.04E-05,0.000329454,-9.48E-06,0.000253234,0,-25,-25,0,0,0,0,-25,-25
PEG 10 5(mg/mL),10.2,8.55,286,8.57,273.9,2,576585,0.838235294,300,68,25,5,0,2,2,2,0,0,5,-0.539693878,-0.493365385,12.28857143,13.1825,37299.78,52056.54,-1.04E-05,0.000329454,-9.48E-06,0.000253234,0,-25,-25,0,0,0,0,-25,-25
PEG 13 1(mg/mL) ,11.4,11.71,355,17.09,500.5,2.2,911919,1.027192982,300,58,25,12,3,2,2,2,0,0,1,-0.382959184,-0.345673077,11.98479592,12.89625,37708.5,52465.26,-7.30E-06,0.000317827,-6.59E-06,0.000245806,0,-25,-25,0,0,0,0,-25,-25
PEG 13 2(mg/mL) ,14.3,11.27,381,11.11,355.1,2.3,560846,0.788111888,300,58,25,12,3,2,2,2,0,0,2,-0.382959184,-0.345673077,11.98479592,12.89625,37708.5,52465.26,-7.30E-06,0.000317827,-6.59E-06,0.000245806,0,-25,-25,0,0,0,0,-25,-25
PEG 13 5(mg/mL) ,9.6,8.54,260,12.65,393.2,2.7,466781,0.889583333,300,58,25,12,3,2,2,2,0,0,5,-0.382959184,-0.345673077,11.98479592,12.89625,37708.5,52465.26,-7.30E-06,0.000317827,-6.59E-06,0.000245806,0,-25,-25,0,0,0,0,-25,-25
PEG 14 1(mg/mL) ,7.4,11.78,367,9.07,273.5,1.7,1030336,1.591891892,300,55,25,12,3,5,5,5,0,0,1,-0.400421053,-0.309909091,12.02505263,14.17390909,36816.42,73708.32,-5.43E-06,0.000326622,-4.20E-06,0.000192297,0,-25,-25,0,0,0,0,-25,-25
PEG 14 2(mg/mL) ,9.1,10.96,375,10.7,342.6,1.8,635371,1.204395604,300,55,25,12,3,5,5,5,0,0,2,-0.400421053,-0.309909091,12.02505263,14.17390909,36816.42,73708.32,-5.43E-06,0.000326622,-4.20E-06,0.000192297,0,-25,-25,0,0,0,0,-25,-25
