Repository: GormleyLab/Data-Driven-Design-of-SCNPs

<h1 align="center">Data-Driven Design of Protein-Like Single-Chain Polymer Nanoparticles</h1>
<h4 align="center">Rahul Upadhya*, Matthew J. Tamasi*, Elena Di Mare, N. Sanjeeva Murthy, Adam J. Gormley</h4>

## Contents

- [Overview](#overview)
- [Data](#data)
- [System Requirements](#system-requirements)
- [Model Training Demo](#model-training-demo)
- [Issues](https://github.com/GormleyLab/Data_Driven_Design_of_SCNPs/issues)
- [License](#license)

## Overview
This repository contains all of the code and data included in the article "Data-Driven Design of Protein-Like Single-Chain Polymer Nanoparticles" published on Chemrxiv Sep 13th, 2022.

File: Data/SCNP_DLS_SAXS_Data.csv (part 3 of 6)
Sample,Rh (nm),Rg GNOM (nm),Dmax GNOM,Rg BIFT (nm),Dmax BIFT,Porod Exponent,Porod Volume (A^3),Rg/Rh,DP,% DMA,% PTMAEMA,%MMA,% BMA,% NHS,% DBCO,% PEG,% EPO,% WDCL,Conc,logP Poly,logP Total,HLB Poly,HLB Total,MW Poly,MW Total,logP Poly/MW,HLB Poly/MW,logP Total/MW,HLB Total/MW,Charge Poly Positive,Charge Poly Negative,Charge Poly Total,Charge Peptide Positive,Charge Peptide Negative,Charge Peptide Total,Charge Total Positive,Charge Total Negative,Charge Total
PEG 14 5(mg/mL) ,8.2,9.4,299,11.53,378.3,2.7,391606,1.146341463,300,55,25,12,3,5,5,5,0,0,5,-0.400421053,-0.309909091,12.02505263,14.17390909,36816.42,73708.32,-5.43E-06,0.000326622,-4.20E-06,0.000192297,0,-25,-25,0,0,0,0,-25,-25
PEG 19 1(mg/mL) ,8.7,7.51,227,8.52,265.4,2,819060,0.863218391,300,83,15,0,0,2,2,2,0,0,1,-0.290714286,-0.25875,11.73091837,12.65701923,34027.38,48784.14,-5.96E-06,0.000344749,-5.30E-06,0.000259449,0,-15,-15,0,0,0,0,-15,-15
PEG 19 5(mg/mL) ,8.9,10.74,342,10.53,308.2,1.7,2927200,1.206741573,300,83,15,0,0,2,2,2,0,0,5,-0.290714286,-0.25875,11.73091837,12.65701923,34027.38,48784.14,-5.96E-06,0.000344749,-5.30E-06,0.000259449,0,-15,-15,0,0,0,0,-15,-15
PEG 20 1(mg/mL) ,7.8,7.41,203,12.53,348.1,1.6,4149444,0.95,300,80,15,0,0,5,5,5,0,0,1,-0.305263158,-0.227727273,11.76315789,13.94772727,33135.3,70027.2,-4.36E-06,0.000355004,-3.25E-06,0.000199176,0,-15,-15,0,0,0,0,-15,-15
PEG 20 5(mg/mL) ,6.8,8,225,11.87,327.9,1.9,3727455,1.176470588,300,80,15,0,0,5,5,5,0,0,5,-0.305263158,-0.227727273,11.76315789,13.94772727,33135.3,70027.2,-4.36E-06,0.000355004,-3.25E-06,0.000199176,0,-15,-15,0,0,0,0,-15,-15
PEG 23 2(mg/mL) ,6.2,11.26,340,11.94,321.3,1.3,4332945,1.816129032,300,65,15,12,3,5,5,5,0,0,2,-0.083578947,-0.036272727,11.32294737,13.56754545,33559.02,70450.92,-1.19E-06,0.000337404,-5.15E-07,0.000192582,0,-15,-15,0,0,0,0,-15,-15
PEG 23 5(mg/mL) ,8.9,12.87,420,13.98,404,2,1778758,1.446067416,300,65,15,12,3,5,5,5,0,0,5,-0.083578947,-0.036272727,11.32294737,13.56754545,33559.02,70450.92,-1.19E-06,0.000337404,-5.15E-07,0.000192582,0,-15,-15,0,0,0,0,-15,-15
PEG 24 1(mg/mL) ,10,11.94,397,11.37,315.8,1.7,4042217,1.194,300,60,15,12,3,10,10,10,0,0,1,-0.097666667,-0.007416667,11.357,15.46358333,32072.22,105856.02,-9.23E-07,0.000354107,-7.01E-08,0.000146081,0,-15,-15,0,0,0,0,-15,-15
PEG 24 2(mg/mL) ,8.4,9.52,321,8.55,262.8,1.6,1346641,1.133333333,300,60,15,12,3,10,10,10,0,0,2,-0.097666667,-0.007416667,11.357,15.46358333,32072.22,105856.02,-9.23E-07,0.000354107,-7.01E-08,0.000146081,0,-15,-15,0,0,0,0,-15,-15
PEG 24 5(mg/mL) ,8,8.48,269,8.45,251.9,1.6,1743831,1.06,300,60,15,12,3,10,10,10,0,0,5,-0.097666667,-0.007416667,11.357,15.46358333,32072.22,105856.02,-9.23E-07,0.000354107,-7.01E-08,0.000146081,0,-15,-15,0,0,0,0,-15,-15
PEG 25 1(mg/mL) ,8.1,7.93,242,8.71,262.2,1.4,3427980,0.979012346,200,68,15,12,3,2,2,2,0,0,1,-0.075816327,-0.05625,11.30418367,12.25490385,22967.4,32805.24,-2.31E-06,0.000492184,-1.71E-06,0.000373565,0,-15,-15,0,0,0,0,-15,-15
PEG 25 2(mg/mL) ,7.9,8.69,280,8.63,259.3,1.6,984317,1.1,200,68,15,12,3,2,2,2,0,0,2,-0.075816327,-0.05625,11.30418367,12.25490385,22967.4,32805.24,-2.31E-06,0.000492184,-1.71E-06,0.000373565,0,-15,-15,0,0,0,0,-15,-15
PEG 25 5(mg/mL) ,8.6,10.93,382,10.5,333.9,1.6,1257854,1.270930233,200,68,15,12,3,2,2,2,0,0,5,-0.075816327,-0.05625,11.30418367,12.25490385,22967.4,32805.24,-2.31E-06,0.000492184,-1.71E-06,0.000373565,0,-15,-15,0,0,0,0,-15,-15
PEG 26 1(mg/mL) ,7.8,7.26,213,11.08,323.6,2,3903557,0.930769231,200,65,15,12,3,5,5,5,0,0,1,-0.083578947,-0.036272727,11.32294737,13.56754545,22372.68,46967.28,-1.78E-06,0.000506106,-7.72E-07,0.000288872,0,-15,-15,0,0,0,0,-15,-15
PEG 26 2(mg/mL) ,7.9,8.88,283,11.79,350.8,1.9,1244771,1.124050633,200,65,15,12,3,5,5,5,0,0,2,-0.083578947,-0.036272727,11.32294737,13.56754545,22372.68,46967.28,-1.78E-06,0.000506106,-7.72E-07,0.000288872,0,-15,-15,0,0,0,0,-15,-15
PEG 26 5(mg/mL) ,8.4,8.53,279,8.55,269.9,1.9,714712,1.01547619,200,65,15,12,3,5,5,5,0,0,5,-0.083578947,-0.036272727,11.32294737,13.56754545,22372.68,46967.28,-1.78E-06,0.000506106,-7.72E-07,0.000288872,0,-15,-15,0,0,0,0,-15,-15
PEG 29 1(mg/mL) ,8.9,7.99,258,14.25,425.8,1.7,1873521,0.897752809,400,65,15,12,3,5,5,5,0,0,1,-0.083578947,-0.036272727,11.32294737,13.56754545,44745.36,93934.56,-8.90E-07,0.000253053,-3.86E-07,0.000144436,0,-15,-15,0,0,0,0,-15,-15
PEG 29 2(mg/mL) ,10.8,9.05,296,10.85,351.5,1.9,994807,0.837962963,400,65,15,12,3,5,5,5,0,0,2,-0.083578947,-0.036272727,11.32294737,13.56754545,44745.36,93934.56,-8.90E-07,0.000253053,-3.86E-07,0.000144436,0,-15,-15,0,0,0,0,-15,-15
PEG 29 5(mg/mL) ,8.1,8.43,272,10.54,355.4,2.4,435296,1.040740741,400,65,15,12,3,5,5,5,0,0,5,-0.083578947,-0.036272727,11.32294737,13.56754545,44745.36,93934.56,-8.90E-07,0.000253053,-3.86E-07,0.000144436,0,-15,-15,0,0,0,0,-15,-15
PEG 31 1(mg/mL) ,9.7,11.1,331,13.46,362,1.9,9710017,1.144329897,200,58,25,12,3,2,2,2,0,0,1,-0.382959184,-0.345673077,11.98479592,12.89625,25139,34976.84,-1.09E-05,0.000476741,-9.88E-06,0.000368708,0,-25,-25,0,0,0,0,-25,-25
PEG 31 2(mg/mL) ,9.2,12.73,338,15.29,396,1.4,6183639,1.383695652,200,58,25,12,3,2,2,2,0,0,2,-0.382959184,-0.345673077,11.98479592,12.89625,25139,34976.84,-1.09E-05,0.000476741,-9.88E-06,0.000368708,0,-25,-25,0,0,0,0,-25,-25
PEG 32 1(mg/mL) ,8.3,11.27,379,8.54,229.9,1.9,4304162,1.357831325,200,55,25,12,3,5,5,5,0,0,1,-0.400421053,-0.309909091,12.02505263,14.17390909,24544.28,49138.88,-8.15E-06,0.000489933,-6.31E-06,0.000288446,0,-25,-25,0,0,0,0,-25,-25
PEG 32 2(mg/mL) ,9.2,9.08,294,11.26,325.6,1.9,2289847,0.986956522,200,55,25,12,3,5,5,5,0,0,2,-0.400421053,-0.309909091,12.02505263,14.17390909,24544.28,49138.88,-8.15E-06,0.000489933,-6.31E-06,0.000288446,0,-25,-25,0,0,0,0,-25,-25
PEG 32 5(mg/mL) ,9.3,11.66,396,11.98,340.8,2,2344879,1.253763441,200,55,25,12,3,5,5,5,0,0,5,-0.400421053,-0.309909091,12.02505263,14.17390909,24544.28,49138.88,-8.15E-06,0.000489933,-6.31E-06,0.000288446,0,-25,-25,0,0,0,0,-25,-25
PEG 34 2(mg/mL) ,9.6,9.41,290,9.37,275.9,1.8,4211284,0.980208333,300,58,25,12,3,2,2,2,0,0,2,-0.382959184,-0.345673077,11.98479592,12.89625,37708.5,52465.26,-7.30E-06,0.000317827,-6.59E-06,0.000245806,0,-25,-25,0,0,0,0,-25,-25
PEG 34 5(mg/mL) ,9.2,10.06,332,10.68,346.3,1.6,1294909,1.093478261,300,58,25,12,3,2,2,2,0,0,5,-0.382959184,-0.345673077,11.98479592,12.89625,37708.5,52465.26,-7.30E-06,0.000317827,-6.59E-06,0.000245806,0,-25,-25,0,0,0,0,-25,-25
PEG 35 1(mg/mL) ,7.1,10.3,354,10.05,320.2,1.5,835824,1.450704225,300,55,25,12,3,5,5,5,0,0,1,-0.400421053,-0.309909091,12.02505263,14.17390909,36816.42,73708.32,-5.43E-06,0.000326622,-4.20E-06,0.000192297,0,-25,-25,0,0,0,0,-25,-25
PEG 35 5(mg/mL) ,9.5,9.62,351,9.5,344,2,489137,1.012631579,300,55,25,12,3,5,5,5,0,0,5,-0.400421053,-0.309909091,12.02505263,14.17390909,36816.42,73708.32,-5.43E-06,0.000326622,-4.20E-06,0.000192297,0,-25,-25,0,0,0,0,-25,-25
PEG 39 1(mg/mL) ,9.7,10.13,342,10.24,334.2,2.3,560135,1.044329897,200,45,25,17,3,10,10,10,0,0,1,-0.368777778,-0.21075,11.96422222,15.919,23563.08,72752.28,-5.07E-06,0.000507753,-2.90E-06,0.000218811,0,-25,-25,0,0,0,0,-25,-25
PEG 39 2(mg/mL) ,11,10.96,348,10.34,362.4,2.8,352451,0.996363636,200,45,25,17,3,10,10,10,0,0,2,-0.368777778,-0.21075,11.96422222,15.919,23563.08,72752.28,-5.07E-06,0.000507753,-2.90E-06,0.000218811,0,-25,-25,0,0,0,0,-25,-25
PEG 39 5(mg/mL) ,10.8,9.02,335,8.84,315.1,2.9,239148,0.835185185,200,45,25,17,3,10,10,10,0,0,5,-0.368777778,-0.21075,11.96422222,15.919,23563.08,72752.28,-5.07E-06,0.000507753,-2.90E-06,0.000218811,0,-25,-25,0,0,0,0,-25,-25
PEG 41 1(mg/mL) ,8.6,11.02,374,10.64,328.6,2.1,1389885,1.281395349,400,50,25,17,3,5,5,5,0,0,1,-0.340421053,-0.258090909,11.89821053,14.06436364,49108.56,98297.76,-3.46E-06,0.000242284,-2.63E-06,0.000143079,0,-25,-25,0,0,0,0,-25,-25
PEG 41 2(mg/mL) ,9.3,7.97,283,7.91,265.3,3.2,353210,0.856989247,400,50,25,17,3,5,5,5,0,0,2,-0.340421053,-0.258090909,11.89821053,14.06436364,49108.56,98297.76,-3.46E-06,0.000242284,-2.63E-06,0.000143079,0,-25,-25,0,0,0,0,-25,-25
PEG 43 1(mg/mL) ,6.8,7.99,253,9.38,297.3,1.5,2397104,1.175,200,48,25,22,3,2,2,2,0,0,1,-0.266632653,-0.236057692,11.73887755,12.66451923,25159,34996.84,-7.62E-06,0.000466588,-6.75E-06,0.000361876,0,-25,-25,0,0,0,0,-25,-25
PEG 43 2(mg/mL) ,7.3,8.48,276,8.4,265.7,1.3,3314430,1.161643836,200,48,25,22,3,2,2,2,0,0,2,-0.266632653,-0.236057692,11.73887755,12.66451923,25159,34996.84,-7.62E-06,0.000466588,-6.75E-06,0.000361876,0,-25,-25,0,0,0,0,-25,-25
PEG 43 5(mg/mL) ,8.2,8.91,301,9.81,337.7,1.5,1215748,1.086585366,200,48,25,22,3,2,2,2,0,0,5,-0.266632653,-0.236057692,11.73887755,12.66451923,25159,34996.84,-7.62E-06,0.000466588,-6.75E-06,0.000361876,0,-25,-25,0,0,0,0,-25,-25
PEG 46 1(mg/mL) ,8.7,11.8,367,13.02,342.1,1.2,6761089,1.356321839,400,48,25,22,3,2,2,2,0,0,1,-0.266632653,-0.236057692,11.73887755,12.66451923,50318,69993.68,-3.81E-06,0.000233294,-3.37E-06,0.000180938,0,-25,-25,0,0,0,0,-25,-25
PEG 46 2(mg/mL) ,9.3,11.6,346,11.32,312.5,2.4,2556503,1.247311828,400,48,25,22,3,2,2,2,0,0,2,-0.266632653,-0.236057692,11.73887755,12.66451923,50318,69993.68,-3.81E-06,0.000233294,-3.37E-06,0.000180938,0,-25,-25,0,0,0,0,-25,-25
PEG 46 5(mg/mL) ,9.2,8.1,246,12.74,369.9,2.8,801486,0.880434783,400,48,25,22,3,2,2,2,0,0,5,-0.266632653,-0.236057692,11.73887755,12.66451923,50318,69993.68,-3.81E-06,0.000233294,-3.37E-06,0.000180938,0,-25,-25,0,0,0,0,-25,-25
PEG 47 1(mg/mL) ,8,9.9,264,11.97,305.7,1.4,22701838,1.2375,400,45,25,22,3,5,5,5,0,0,1,-0.280421053,-0.206272727,11.77136842,13.95481818,49128.56,98317.76,-2.85E-06,0.000239603,-2.10E-06,0.000141936,0,-25,-25,0,0,0,0,-25,-25
PEG 47 2(mg/mL) ,7.8,9.74,308,9.14,258.7,1.4,1816156,1.248717949,400,45,25,22,3,5,5,5,0,0,2,-0.280421053,-0.206272727,11.77136842,13.95481818,49128.56,98317.76,-2.85E-06,0.000239603,-2.10E-06,0.000141936,0,-25,-25,0,0,0,0,-25,-25
PEG 47 5(mg/mL) ,8.5,14.6,401,17.37,475.1,2,5491662,1.717647059,400,45,25,22,3,5,5,5,0,0,5,-0.280421053,-0.206272727,11.77136842,13.95481818,49128.56,98317.76,-2.85E-06,0.000239603,-2.10E-06,0.000141936,0,-25,-25,0,0,0,0,-25,-25
PEG 48 2(mg/mL) ,9.1,8.94,304,8.39,260.8,1.8,937499,0.982417582,400,40,25,22,3,10,10,10,0,0,2,-0.305444444,-0.16325,11.83033333,15.81858333,47146.16,145524.56,-2.10E-06,0.000250929,-1.12E-06,0.0001087,0,-25,-25,0,0,0,0,-25,-25
PEG 48 5(mg/mL) ,9.9,8.47,266,11.62,376.5,1.4,4048694,0.855555556,400,40,25,22,3,10,10,10,0,0,5,-0.305444444,-0.16325,11.83033333,15.81858333,47146.16,145524.56,-2.10E-06,0.000250929,-1.12E-06,0.0001087,0,-25,-25,0,0,0,0,-25,-25
PEG 49 2(mg/mL) ,8,12.58,409,14.66,401,1.8,11799371,1.5725,200,53,25,12,8,2,2,2,0,0,2,-0.25744898,-0.227403846,11.76540816,12.68951923,25569.8,35407.64,-7.27E-06,0.000460129,-6.42E-06,0.000358384,0,-25,-25,0,0,0,0,-25,-25
PEG 49 5(mg/mL) ,8.6,11.23,358,14.89,398.2,2,3051550,1.305813953,200,53,25,12,8,2,2,2,0,0,5,-0.25744898,-0.227403846,11.76540816,12.68951923,25569.8,35407.64,-7.27E-06,0.000460129,-6.42E-06,0.000358384,0,-25,-25,0,0,0,0,-25,-25
PEG 50 1(mg/mL) ,8.5,7.42,257,5.22,151,1.3,1585198,0.872941176,200,50,25,12,8,5,5,5,0,0,1,-0.270947368,-0.198090909,11.79873684,13.97845455,24975.08,49569.68,-5.47E-06,0.00047242,-4.00E-06,0.000281996,0,-25,-25,0,0,0,0,-25,-25
PEG 50 2(mg/mL) ,9.6,9.2,298,9.1,265.3,1.6,2191843,0.958333333,200,50,25,12,8,5,5,5,0,0,2,-0.270947368,-0.198090909,11.79873684,13.97845455,24975.08,49569.68,-5.47E-06,0.00047242,-4.00E-06,0.000281996,0,-25,-25,0,0,0,0,-25,-25
PEG 50 5(mg/mL) ,10.4,8.95,309,8.25,268.2,1.7,408517,0.860576923,200,50,25,12,8,5,5,5,0,0,5,-0.270947368,-0.198090909,11.79873684,13.97845455,24975.08,49569.68,-5.47E-06,0.00047242,-4.00E-06,0.000281996,0,-25,-25,0,0,0,0,-25,-25
PEG 51 1(mg/mL) ,7.8,10.89,344,11.03,320.2,1.8,1876654,1.396153846,200,45,25,12,8,10,10,10,0,0,1,-0.295444444,-0.15575,11.85922222,15.84025,23983.88,73173.08,-4.04E-06,0.000494466,-2.13E-06,0.000216476,0,-25,-25,0,0,0,0,-25,-25
PEG 51 2(mg/mL) ,8.1,8.94,283,8.71,256.1,1.7,1221619,1.103703704,200,45,25,12,8,10,10,10,0,0,2,-0.295444444,-0.15575,11.85922222,15.84025,23983.88,73173.08,-4.04E-06,0.000494466,-2.13E-06,0.000216476,0,-25,-25,0,0,0,0,-25,-25
PEG 51 5(mg/mL) ,7.8,9.11,297,8.61,250.3,2,1747887,1.167948718,200,45,25,12,8,10,10,10,0,0,5,-0.295444444,-0.15575,11.85922222,15.84025,23983.88,73173.08,-4.04E-06,0.000494466,-2.13E-06,0.000216476,0,-25,-25,0,0,0,0,-25,-25
PEG 52 5(mg/mL) ,7.9,8.41,277,7.86,228.8,1.4,6293537,1.064556962,400,53,25,12,8,2,2,2,0,0,5,-0.25744898,-0.227403846,11.76540816,12.68951923,51139.6,70815.28,-3.64E-06,0.000230065,-3.21E-06,0.000179192,0,-25,-25,0,0,0,0,-25,-25
PEG 53 1(mg/mL) ,6.3,7.88,269,7.54,230.2,1.7,852717,1.250793651,400,50,25,12,8,5,5,5,0,0,1,-0.270947368,-0.198090909,11.79873684,13.97845455,49950.16,99139.36,-2.73E-06,0.00023621,-2.00E-06,0.000140998,0,-25,-25,0,0,0,0,-25,-25
PEG 53 2(mg/mL) ,8.7,7.86,267,7.61,226,1.7,1151145,0.903448276,400,50,25,12,8,5,5,5,0,0,2,-0.270947368,-0.198090909,11.79873684,13.97845455,49950.16,99139.36,-2.73E-06,0.00023621,-2.00E-06,0.000140998,0,-25,-25,0,0,0,0,-25,-25
PEG 53 5(mg/mL) ,9.4,8.22,270,8.17,259.2,2.6,328162,0.874468085,400,50,25,12,8,5,5,5,0,0,5,-0.270947368,-0.198090909,11.79873684,13.97845455,49950.16,99139.36,-2.73E-06,0.00023621,-2.00E-06,0.000140998,0,-25,-25,0,0,0,0,-25,-25
PEG 55 2(mg/mL) ,9.4,8.95,302,8.96,293,1.9,1046915,0.95212766,200,48,25,12,13,2,2,2,0,0,2,-0.131938776,-0.109134615,11.54602041,12.48278846,26000.6,35838.44,-3.68E-06,0.000444067,-3.05E-06,0.000348307,0,-25,-25,0,0,0,0,-25,-25
PEG 55 5(mg/mL) ,8.7,9.07,305,8.53,255.6,1.8,1427391,1.042528736,200,48,25,12,13,2,2,2,0,0,5,-0.131938776,-0.109134615,11.54602041,12.48278846,26000.6,35838.44,-3.68E-06,0.000444067,-3.05E-06,0.000348307,0,-25,-25,0,0,0,0,-25,-25
PEG 56 2(mg/mL) ,10.5,8.29,257,10.95,369.5,2.2,1014161,0.78952381,200,45,25,12,13,5,5,5,0,0,2,-0.141473684,-0.086272727,11.57242105,13.783,25405.88,50000.48,-2.83E-06,0.000455502,-1.73E-06,0.000275657,0,-25,-25,0,0,0,0,-25,-25
PEG 56 5(mg/mL) ,10.2,8.75,292,10.12,347,2.3,804111,0.857843137,200,45,25,12,13,5,5,5,0,0,5,-0.141473684,-0.086272727,11.57242105,13.783,25405.88,50000.48,-2.83E-06,0.000455502,-1.73E-06,0.000275657,0,-25,-25,0,0,0,0,-25,-25
PEG 57 1(mg/mL) ,6.3,10.76,288,13.93,370.8,1.6,10441351,1.707936508,200,40,25,12,13,10,10,10,0,0,1,-0.158777778,-0.05325,11.62033333,15.66108333,24414.68,73603.88,-2.16E-06,0.000475957,-7.23E-07,0.000212775,0,-25,-25,0,0,0,0,-25,-25
PEG 57 2(mg/mL) ,7.2,11.82,318,14.86,383.7,1.7,10230804,1.641666667,200,40,25,12,13,10,10,10,0,0,2,-0.158777778,-0.05325,11.62033333,15.66108333,24414.68,73603.88,-2.16E-06,0.000475957,-7.23E-07,0.000212775,0,-25,-25,0,0,0,0,-25,-25
PEG 57 5(mg/mL) ,5.8,8.06,255,13.23,381.8,2.1,618540,1.389655172,200,40,25,12,13,10,10,10,0,0,5,-0.158777778,-0.05325,11.62033333,15.66108333,24414.68,73603.88,-2.16E-06,0.000475957,-7.23E-07,0.000212775,0,-25,-25,0,0,0,0,-25,-25
PEG 58 1(mg/mL) ,6.6,7.93,263,6.99,206.9,1.6,968369,1.201515152,400,48,25,12,13,2,2,2,0,0,1,-0.131938776,-0.109134615,11.54602041,12.48278846,52001.2,71676.88,-1.84E-06,0.000222034,-1.52E-06,0.000174154,0,-25,-25,0,0,0,0,-25,-25
PEG 58 2(mg/mL) ,8.1,7.23,216,8.21,253.7,1.6,1246937,0.892592593,400,48,25,12,13,2,2,2,0,0,2,-0.131938776,-0.109134615,11.54602041,12.48278846,52001.2,71676.88,-1.84E-06,0.000222034,-1.52E-06,0.000174154,0,-25,-25,0,0,0,0,-25,-25
PEG 58 5(mg/mL) ,8.6,7.15,211,9.84,327.1,1.7,1035028,0.831395349,400,48,25,12,13,2,2,2,0,0,5,-0.131938776,-0.109134615,11.54602041,12.48278846,52001.2,71676.88,-1.84E-06,0.000222034,-1.52E-06,0.000174154,0,-25,-25,0,0,0,0,-25,-25
PEG 59 2(mg/mL) ,8.1,8.45,286,8.13,264.6,1.9,606906,1.043209877,400,45,25,12,13,5,5,5,0,0,2,-0.141473684,-0.086272727,11.57242105,13.783,50811.76,100000.96,-1.41E-06,0.000227751,-8.63E-07,0.000137829,0,-25,-25,0,0,0,0,-25,-25
PEG 59 5(mg/mL) ,7.3,7.57,233,9.11,323.2,2.1,333755,1.036986301,400,45,25,12,13,5,5,5,0,0,5,-0.141473684,-0.086272727,11.57242105,13.783,50811.76,100000.96,-1.41E-06,0.000227751,-8.63E-07,0.000137829,0,-25,-25,0,0,0,0,-25,-25
PEG 60 1(mg/mL) ,8.4,7.93,230,11.87,338.1,1.5,3020796,0.944047619,400,40,25,12,13,10,10,10,0,0,1,-0.158777778,-0.05325,11.62033333,15.66108333,48829.36,147207.76,-1.08E-06,0.000237978,-3.62E-07,0.000106388,0,-25,-25,0,0,0,0,-25,-25
PEG 60 2(mg/mL) ,7.3,6.74,228,5.83,171.5,1.6,811400,0.923287671,400,40,25,12,13,10,10,10,0,0,2,-0.158777778,-0.05325,11.62033333,15.66108333,48829.36,147207.76,-1.08E-06,0.000237978,-3.62E-07,0.000106388,0,-25,-25,0,0,0,0,-25,-25
PEG 60 5(mg/mL) ,9.5,8.57,269,8.6,259.8,1.5,757843,0.902105263,400,40,25,12,13,10,10,10,0,0,5,-0.158777778,-0.05325,11.62033333,15.66108333,48829.36,147207.76,-1.08E-06,0.000237978,-3.62E-07,0.000106388,0,-25,-25,0,0,0,0,-25,-25
PEG 72 2(mg/mL) ,9.1,11.23,317,12.51,347.3,2.1,3313813,1.234065934,300,45,25,12,8,10,10,10,0,0,2,-0.295444444,-0.15575,11.85922222,15.84025,35975.82,109759.62,-2.69E-06,0.000329644,-1.42E-06,0.000144318,0,-25,-25,0,0,0,0,-25,-25
PEG 72 5(mg/mL) ,8.5,10.66,302,13.95,400,2.5,5426456,1.254117647,300,45,25,12,8,10,10,10,0,0,5,-0.295444444,-0.15575,11.85922222,15.84025,35975.82,109759.62,-2.69E-06,0.000329644,-1.42E-06,0.000144318,0,-25,-25,0,0,0,0,-25,-25
PEG 75 1(mg/mL) ,9.7,10.35,339,10.1,310.5,1.9,1064524,1.067010309,300,55,25,0,10,10,10,10,0,0,1,-0.392777778,-0.22875,12.085,16.00958333,36198.3,109982.1,-3.57E-06,0.000333855,-2.08E-06,0.000145565,0,-25,-25,0,0,0,0,-25,-25
PEG 75 2(mg/mL) ,6.9,5.58,187,5.51,173.3,1.7,497397,0.808695652,300,55,25,0,10,10,10,10,0,0,2,-0.392777778,-0.22875,12.085,16.00958333,36198.3,109982.1,-3.57E-06,0.000333855,-2.08E-06,0.000145565,0,-25,-25,0,0,0,0,-25,-25
PEG 75 5(mg/mL) ,7.8,9.39,315,8.62,258.5,1.8,1066272,1.203846154,300,55,25,0,10,10,10,10,0,0,5,-0.392777778,-0.22875,12.085,16.00958333,36198.3,109982.1,-3.57E-06,0.000333855,-2.08E-06,0.000145565,0,-25,-25,0,0,0,0,-25,-25
PEG 77 1(mg/mL) ,8.4,9.61,301,9.92,293.8,1.5,940200,1.144047619,300,45,25,12,13,5,5,5,0,0,1,-0.141473684,-0.086272727,11.57242105,13.783,38108.82,75000.72,-1.89E-06,0.000303668,-1.15E-06,0.000183772,0,-25,-25,0,0,0,0,-25,-25
PEG 77 2(mg/mL) ,8.7,10.68,339,10.39,303.3,1.8,749675,1.227586207,300,45,25,12,13,5,5,5,0,0,2,-0.141473684,-0.086272727,11.57242105,13.783,38108.82,75000.72,-1.89E-06,0.000303668,-1.15E-06,0.000183772,0,-25,-25,0,0,0,0,-25,-25
PEG 77 5(mg/mL) ,9.1,10.44,326,10.47,322.1,1.9,703171,1.147252747,300,45,25,12,13,5,5,5,0,0,5,-0.141473684,-0.086272727,11.57242105,13.783,38108.82,75000.72,-1.89E-06,0.000303668,-1.15E-06,0.000183772,0,-25,-25,0,0,0,0,-25,-25
PEG 197 5(mg/mL) ,6.6,4.74,188,7.15,296.8,3.6,589916,0.718181818,200,70,0,12,13,5,5,5,0,0,5,0.650631579,0.597818182,9.817157895,12.26709091,19976.88,44571.48,1.46E-05,0.000491426,1.34E-05,0.000275223,0,0,0,0,0,0,0,0,0
EPO 232 dia 5(mg/mL) ,3.8,6.53,203,7.09,235.4,2.2,438286,1.718421053,200,73,15,10,0,2,2,0,2,0,5,-0.174387755,-0.375096154,11.485,12.75451923,22704.92,34178.76,-5.10E-06,0.000505838,-1.10E-05,0.000373171,0,-15,-15,8.4,-0.8,7.6,8.4,-15.8,-7.4
EPO 229 dia 5(mg/mL) ,3.6,6.75,213,9.58,313.2,2.3,924272,1.875,200,73,15,0,10,2,2,0,2,0,5,-0.039693878,-0.248173077,11.29214286,12.57278846,23546.52,35020.36,-1.13E-06,0.000479567,-7.09E-06,0.000359014,0,-15,-15,8.4,-0.8,7.6,8.4,-15.8,-7.4
EPO 233 dia 5(mg/mL) ,3.6,6.83,251,6.69,240,3.3,282913,1.897222222,200,70,15,10,0,5,5,0,5,0,5,-0.185263158,-0.658181818,11.50947368,14.50681818,22110.2,50794.8,-3.65E-06,0.00052055,-1.30E-05,0.000285597,0,-15,-15,21,-2,19,21,-17,4
EPO 229 dia 2(mg/mL) ,3.7,5.02,146,6.46,200.7,2.2,1233380,1.356756757,200,73,15,0,10,2,2,0,2,0,2,-0.039693878,-0.248173077,11.29214286,12.57278846,23546.52,35020.36,-1.13E-06,0.000479567,-7.09E-06,0.000359014,0,-15,-15,8.4,-0.8,7.6,8.4,-15.8,-7.4
EPO 233 dia 2(mg/mL) ,3.6,6.83,240,5.75,179,3,310858,1.897222222,200,70,15,10,0,5,5,0,5,0,2,-0.185263158,-0.658181818,11.50947368,14.50681818,22110.2,50794.8,-3.65E-06,0.00052055,-1.30E-05,0.000285597,0,-15,-15,21,-2,19,21,-17,4
EPO 239 dia 5(mg/mL) ,3.6,6.33,223,7.07,262.3,2.8,259489,1.758333333,200,75,15,0,5,5,5,0,5,0,5,-0.175789474,-0.65,11.53684211,14.53045455,22521,51205.6,-3.43E-06,0.00051227,-1.27E-05,0.000283767,0,-15,-15,21,-2,19,21,-17,4
EPO 242 dia 5(mg/mL) ,3.6,6.39,216,9.09,333.6,3,329468,1.775,200,75,15,5,0,5,5,0,5,0,5,-0.245263158,-0.71,11.63631579,14.61636364,22100.2,50784.8,-4.83E-06,0.000526525,-1.40E-05,0.00028781,0,-15,-15,21,-2,19,21,-17,4
EPO 242 dia 2(mg/mL) ,3.5,6.16,206,8.88,306.6,2.9,515839,1.76,200,75,15,5,0,5,5,0,5,0,2,-0.245263158,-0.71,11.63631579,14.61636364,22100.2,50784.8,-4.83E-06,0.000526525,-1.40E-05,0.00028781,0,-15,-15,21,-2,19,21,-17,4
EPO 242 dia 1(mg/mL) ,3.5,5.65,173,11.14,342.3,2.4,711100,1.614285714,200,75,15,5,0,5,5,0,5,0,1,-0.245263158,-0.71,11.63631579,14.61636364,22100.2,50784.8,-4.83E-06,0.000526525,-1.40E-05,0.00028781,0,-15,-15,21,-2,19,21,-17,4
EPO 230 dia 5(mg/mL) ,4.1,5.91,201,7.67,288.3,3.2,299270,1.441463415,200,70,15,0,10,5,5,0,5,0,5,-0.046315789,-0.538181818,11.31052632,14.335,22951.8,51636.4,-8.97E-07,0.000492795,-1.04E-05,0.000277614,0,-15,-15,21,-2,19,21,-17,4
EPO 230 dia 2(mg/mL) ,3.7,5.34,177,5.33,166.4,3.1,263476,1.443243243,200,70,15,0,10,5,5,0,5,0,2,-0.046315789,-0.538181818,11.31052632,14.335,22951.8,51636.4,-8.97E-07,0.000492795,-1.04E-05,0.000277614,0,-15,-15,21,-2,19,21,-17,4
EPO 230 dia 1(mg/mL) ,3.9,6.33,221,10.97,325.3,3,399979,1.623076923,200,70,15,0,10,5,5,0,5,0,1,-0.046315789,-0.538181818,11.31052632,14.335,22951.8,51636.4,-8.97E-07,0.000492795,-1.04E-05,0.000277614,0,-15,-15,21,-2,19,21,-17,4
EPO 235 dia 5(mg/mL) ,3.6,6.5,198,7.62,257.5,2.7,733801,1.805555556,200,73,5,0,20,2,2,0,2,0,5,0.518469388,0.277788462,10.1727551,11.51798077,22236.52,33710.36,1.54E-05,0.00045748,8.24E-06,0.000341675,0,-5,-5,8.4,-0.8,7.6,8.4,-5.8,2.6
EPO 235 dia 2(mg/mL) ,3.5,6.26,175,8.28,238,1.5,494351,1.788571429,200,73,5,0,20,2,2,0,2,0,2,0.518469388,0.277788462,10.1727551,11.51798077,22236.52,33710.36,1.54E-05,0.00045748,8.24E-06,0.000341675,0,-5,-5,8.4,-0.8,7.6,8.4,-5.8,2.6
EPO 241 dia 2(mg/mL) ,3.8,5.96,190,7.62,235.1,2.1,1442360,1.568421053,200,78,15,5,0,2,2,0,2,0,2,-0.23255102,-0.429903846,11.60795918,12.87038462,22694.92,34168.76,-6.81E-06,0.000511478,-1.26E-05,0.000376671,0,-15,-15,8.4,-0.8,7.6,8.4,-15.8,-7.4
EPO 241 dia 1(mg/mL) ,3.6,6.23,186,6,169.9,1.7,599594,1.730555556,200,78,15,5,0,2,2,0,2,0,1,-0.23255102,-0.429903846,11.60795918,12.87038462,22694.92,34168.76,-6.81E-06,0.000511478,-1.26E-05,0.000376671,0,-15,-15,8.4,-0.8,7.6,8.4,-15.8,-7.4
EPO 236 dia 5(mg/mL) ,3.7,5.95,179,7.59,303.7,3.3,672729,1.608108108,200,70,5,0,20,5,5,0,5,0,5,0.529473684,-0.040909091,10.15578947,13.33772727,21641.8,50326.4,1.05E-05,0.000469267,-8.13E-07,0.000265024,0,-5,-5,21,-2,19,21,-7,14
EPO 236 dia 2(mg/mL) ,3.7,5.92,183,6.38,218.4,3.1,709926,1.6,200,70,5,0,20,5,5,0,5,0,2,0.529473684,-0.040909091,10.15578947,13.33772727,21641.8,50326.4,1.05E-05,0.000469267,-8.13E-07,0.000265024,0,-5,-5,21,-2,19,21,-7,14
EPO 236 dia 1(mg/mL) ,3.6,5.97,199,5.96,194.5,3.2,697801,1.658333333,200,70,5,0,20,5,5,0,5,0,1,0.529473684,-0.040909091,10.15578947,13.33772727,21641.8,50326.4,1.05E-05,0.000469267,-8.13E-07,0.000265024,0,-5,-5,21,-2,19,21,-7,14
EPO 277 dia 5(mg/mL) ,11.7,9.82,345,12.23,415.1,2,717045,0.839316239,300,63,15,20,0,2,2,0,2,0,5,-0.058061224,-0.265480769,11.23908163,12.52278846,34087.38,51298.14,-1.13E-06,0.000329714,-5.18E-06,0.000244118,0,-15,-15,12.6,-1.2,11.4,12.6,-16.2,-3.6
EPO 278 dia 5(mg/mL) ,7.9,8.05,259,9.6,326.9,3,360936,1.018987342,300,60,15,20,0,5,5,0,5,0,5,-0.065263158,-0.554545455,11.25578947,14.28772727,33195.3,76222.2,-8.56E-07,0.000339078,-7.28E-06,0.000187448,0,-15,-15,31.5,-3,28.5,31.5,-18,13.5
EPO 277 dia 2(mg/mL) ,11.1,9.71,334,9.02,280.2,2,611190,0.874774775,300,63,15,20,0,2,2,0,2,0,2,-0.058061224,-0.265480769,11.23908163,12.52278846,34087.38,51298.14,-1.13E-06,0.000329714,-5.18E-06,0.000244118,0,-15,-15,12.6,-1.2,11.4,12.6,-16.2,-3.6
EPO 278 dia 2(mg/mL) ,8.3,6.75,213,8.8,286.9,3,369762,0.813253012,300,60,15,20,0,5,5,0,5,0,2,-0.065263158,-0.554545455,11.25578947,14.28772727,33195.3,76222.2,-8.56E-07,0.000339078,-7.28E-06,0.000187448,0,-15,-15,31.5,-3,28.5,31.5,-18,13.5
EPO 277 dia 1(mg/mL) ,10.5,8.77,297,7.66,222,2,787555,0.835238095,300,63,15,20,0,2,2,0,2,0,1,-0.058061224,-0.265480769,11.23908163,12.52278846,34087.38,51298.14,-1.13E-06,0.000329714,-5.18E-06,0.000244118,0,-15,-15,12.6,-1.2,11.4,12.6,-16.2,-3.6
EPO 278 dia 1(mg/mL) ,8.3,7.49,258,9.05,308.7,3,370855,0.902409639,300,60,15,20,0,5,5,0,5,0,1,-0.065263158,-0.554545455,11.25578947,14.28772727,33195.3,76222.2,-8.56E-07,0.000339078,-7.28E-06,0.000187448,0,-15,-15,31.5,-3,28.5,31.5,-18,13.5
EPO 271 dia 5(mg/mL) ,8.5,8.1,259,8.59,278.1,2.1,606969,0.952941176,300,53,25,20,0,2,2,0,2,0,5,-0.365204082,-0.554903846,11.91969388,13.16413462,37344.78,54555.54,-6.69E-06,0.00031918,-1.02E-05,0.000241298,0,-25,-25,12.6,-1.2,11.4,12.6,-26.2,-13.6
EPO 271 dia 2(mg/mL) ,9,8.05,265,11,329.4,1.8,984248,0.894444444,300,53,25,20,0,2,2,0,2,0,2,-0.365204082,-0.554903846,11.91969388,13.16413462,37344.78,54555.54,-6.69E-06,0.00031918,-1.02E-05,0.000241298,0,-25,-25,12.6,-1.2,11.4,12.6,-26.2,-13.6
EPO 289 dia 2(mg/mL) ,11.7,8.48,281,10.05,350.9,2.8,826437,0.724786325,300,73,5,0,20,2,2,0,2,0,2,0.518469388,0.277788462,10.1727551,11.51798077,33354.78,50565.54,1.03E-05,0.000304986,5.49E-06,0.000227783,0,-5,-5,12.6,-1.2,11.4,12.6,-6.2,6.4
EPO 271 dia 1(mg/mL) ,9,11.25,389,9.04,258.1,1.6,1271381,1.25,300,53,25,20,0,2,2,0,2,0,1,-0.365204082,-0.554903846,11.91969388,13.16413462,37344.78,54555.54,-6.69E-06,0.00031918,-1.02E-05,0.000241298,0,-25,-25,12.6,-1.2,11.4,12.6,-26.2,-13.6
EPO 293 dia 5(mg/mL) ,9.6,8.14,279,10.43,388.5,3,441014,0.847916667,300,70,5,20,0,5,5,0,5,0,5,0.251578947,-0.280909091,10.55368421,13.68136364,29937.9,72964.8,3.45E-06,0.000352519,-3.85E-06,0.000187506,0,-5,-5,31.5,-3,28.5,31.5,-8,23.5
EPO 293 dia 2(mg/mL) ,9.1,6.98,224,9.59,340,2.8,499275,0.767032967,300,70,5,20,0,5,5,0,5,0,2,0.251578947,-0.280909091,10.55368421,13.68136364,29937.9,72964.8,3.45E-06,0.000352519,-3.85E-06,0.000187506,0,-5,-5,31.5,-3,28.5,31.5,-8,23.5
EPO 272 dia 2(mg/mL) ,8.4,9.88,344,9.67,331.5,2.9,391260,1.176190476,300,50,25,20,0,5,5,0,5,0,2,-0.382105263,-0.828181818,11.95789474,14.89409091,36452.7,79479.6,-4.81E-06,0.000328039,-1.04E-05,0.000187395,0,-25,-25,31.5,-3,28.5,31.5,-28,3.5
EPO 293 dia 1(mg/mL) ,9.3,9.69,346,12.04,405.9,2.9,495111,1.041935484,300,70,5,20,0,5,5,0,5,0,1,0.251578947,-0.280909091,10.55368421,13.68136364,29937.9,72964.8,3.45E-06,0.000352519,-3.85E-06,0.000187506,0,-5,-5,31.5,-3,28.5,31.5,-8,23.5
EPO 284 dia 5(mg/mL) ,8.1,6.88,227,9.49,356.8,3,374194,0.849382716,300,70,15,0,10,5,5,0,5,0,5,-0.046315789,-0.538181818,11.31052632,14.335,34427.7,77454.6,-5.98E-07,0.00032853,-6.95E-06,0.000185076,0,-15,-15,31.5,-3,28.5,31.5,-18,13.5
EPO 268 dia 5(mg/mL) ,7.8,7.57,246,8.88,318.5,2.7,399440,0.970512821,200,88,10,0,0,2,2,0,2,0,5,-0.137142857,-0.34,11.39061224,12.66557692,21599.12,33072.96,-4.15E-06,0.000527365,-1.03E-05,0.000382959,0,-10,-10,8.4,-0.8,7.6,8.4,-10.8,-2.4
EPO 268 dia 2(mg/mL) ,8,7.21,239,8.31,294.6,2.6,374745,0.90125,200,88,10,0,0,2,2,0,2,0,2,-0.137142857,-0.34,11.39061224,12.66557692,21599.12,33072.96,-4.15E-06,0.000527365,-1.03E-05,0.000382959,0,-10,-10,8.4,-0.8,7.6,8.4,-10.8,-2.4
EPO 284 dia 1(mg/mL) ,7.02,5.98,189,7.38,249.5,2.9,433013,0.851851852,300,70,15,0,10,5,5,0,5,0,1,-0.046315789,-0.538181818,11.31052632,14.335,34427.7,77454.6,-5.98E-07,0.00032853,-6.95E-06,0.000185076,0,-15,-15,31.5,-3,28.5,31.5,-18,13.5
EPO 268 dia 1(mg/mL) ,7.8,7.02,219,10.57,362,2.6,556057,0.9,200,88,10,0,0,2,2,0,2,0,1,-0.137142857,-0.34,11.39061224,12.66557692,21599.12,33072.96,-4.15E-06,0.000527365,-1.03E-05,0.000382959,0,-10,-10,8.4,-0.8,7.6,8.4,-10.8,-2.4
EPO 292 dia 5(mg/mL) ,11.4,10.07,353,9.93,335.4,2.1,878205,0.883333333,300,73,5,20,0,2,2,0,2,0,5,0.249081633,0.023942308,10.55846939,11.88144231,30829.98,48040.74,5.18E-06,0.000342474,4.98E-07,0.00024732,0,-5,-5,12.6,-1.2,11.4,12.6,-6.2,6.4
EPO 280 dia 5(mg/mL) ,9.3,9.75,339,10.63,365.5,1.7,669280,1.048387097,300,68,30,0,0,2,2,0,2,0,5,-0.751428571,-0.918846154,12.75183673,13.94826923,38913.48,56124.24,-1.34E-05,0.000327697,-1.64E-05,0.000248525,0,-30,-30,12.6,-1.2,11.4,12.6,-31.2,-18.6
EPO 292 dia 2(mg/mL) ,10.3,8.87,295,9.97,327.9,2.1,669728,0.861165049,300,73,5,20,0,2,2,0,2,0,2,0.249081633,0.023942308,10.55846939,11.88144231,30829.98,48040.74,5.18E-06,0.000342474,4.98E-07,0.00024732,0,-5,-5,12.6,-1.2,11.4,12.6,-6.2,6.4
EPO 280 dia 2(mg/mL) ,9.5,10.17,355,9.34,283.1,1.7,606850,1.070526316,300,68,30,0,0,2,2,0,2,0,2,-0.751428571,-0.918846154,12.75183673,13.94826923,38913.48,56124.24,-1.34E-05,0.000327697,-1.64E-05,0.000248525,0,-30,-30,12.6,-1.2,11.4,12.6,-31.2,-18.6
EPO 292 dia 1(mg/mL) ,9.9,11.25,395,10.79,332.3,2.1,663320,1.136363636,300,73,5,20,0,2,2,0,2,0,1,0.249081633,0.023942308,10.55846939,11.88144231,30829.98,48040.74,5.18E-06,0.000342474,4.98E-07,0.00024732,0,-5,-5,12.6,-1.2,11.4,12.6,-6.2,6.4
EPO 280 dia 1(mg/mL) ,9.6,10.53,344,9.55,283.3,1.7,575954,1.096875,300,68,30,0,0,2,2,0,2,0,1,-0.751428571,-0.918846154,12.75183673,13.94826923,38913.48,56124.24,-1.34E-05,0.000327697,-1.64E-05,0.000248525,0,-30,-30,12.6,-1.2,11.4,12.6,-31.2,-18.6
EPO 283 dia 5(mg/mL) ,8.6,8.4,277,9.3,310.3,2.1,520210,0.976744186,300,73,15,0,10,2,2,0,2,0,5,-0.039693878,-0.248173077,11.29214286,12.57278846,35319.78,52530.54,-7.56E-07,0.000319712,-4.72E-06,0.000239342,0,-15,-15,12.6,-1.2,11.4,12.6,-16.2,-3.6
EPO 283 dia 2(mg/mL) ,8.7,7.41,224,12.72,384.6,2.2,483206,0.851724138,300,73,15,0,10,2,2,0,2,0,2,-0.039693878,-0.248173077,11.29214286,12.57278846,35319.78,52530.54,-7.56E-07,0.000319712,-4.72E-06,0.000239342,0,-15,-15,12.6,-1.2,11.4,12.6,-16.2,-3.6
EPO 283 dia 1(mg/mL) ,8.7,10.58,364,9.81,299.5,1.8,577724,1.216091954,300,73,15,0,10,2,2,0,2,0,1,-0.039693878,-0.248173077,11.29214286,12.57278846,35319.78,52530.54,-7.56E-07,0.000319712,-4.72E-06,0.000239342,0,-15,-15,12.6,-1.2,11.4,12.6,-16.2,-3.6
EPO 275 dia 5(mg/mL) ,8.1,6.59,231,8.01,300.1,3.5,341876,0.813580247,300,60,15,0,20,5,5,0,5,0,5,0.212631579,-0.314545455,10.85789474,13.94409091,35720.1,78747,2.70E-06,0.000303972,-3.99E-06,0.000177075,0,-15,-15,31.5,-3,28.5,31.5,-18,13.5
EPO 295 dia 5(mg/mL) ,10.8,9.98,332,9.96,312.7,1.9,521784,0.924074074,300,78,15,0,5,2,2,0,2,0,5,-0.165204082,-0.366442308,11.51153061,12.77951923,34673.58,51884.34,-3.18E-06,0.000331997,-7.06E-06,0.000246308,0,-15,-15,12.6,-1.2,11.4,12.6,-16.2,-3.6
EPO 275 dia 2(mg/mL) ,8.1,6.7,237,7.72,280.1,3.5,354635,0.827160494,300,60,15,0,20,5,5,0,5,0,2,0.212631579,-0.314545455,10.85789474,13.94409091,35720.1,78747,2.70E-06,0.000303972,-3.99E-06,0.000177075,0,-15,-15,31.5,-3,28.5,31.5,-18,13.5
EPO 295 dia 2(mg/mL) ,11,9.23,293,9.89,296.2,2,648693,0.839090909,300,78,15,0,5,2,2,0,2,0,2,-0.165204082,-0.366442308,11.51153061,12.77951923,34673.58,51884.34,-3.18E-06,0.000331997,-7.06E-06,0.000246308,0,-15,-15,12.6,-1.2,11.4,12.6,-16.2,-3.6
EPO 274 dia 5(mg/mL) ,8.6,8.2,272,10.5,369.3,2.7,432298,0.953488372,300,63,15,0,20,2,2,0,2,0,5,0.211326531,-0.011634615,10.85336735,12.15932692,36612.18,53822.94,3.93E-06,0.000296441,-2.16E-07,0.000225913,0,-15,-15,12.6,-1.2,11.4,12.6,-16.2,-3.6
EPO 296 dia 5(mg/mL) ,8.2,7.23,230,10.51,388.4,3.1,315412,0.881707317,300,75,15,0,5,5,5,0,5,0,5,-0.175789474,-0.65,11.53684211,14.53045455,33781.5,76808.4,-2.29E-06,0.000341514,-8.46E-06,0.000189178,0,-15,-15,31.5,-3,28.5,31.5,-18,13.5
EPO 274 dia 2(mg/mL) ,9.1,7.74,245,10.87,357.3,2.7,485063,0.850549451,300,63,15,0,20,2,2,0,2,0,2,0.211326531,-0.011634615,10.85336735,12.15932692,36612.18,53822.94,3.93E-06,0.000296441,-2.16E-07,0.000225913,0,-15,-15,12.6,-1.2,11.4,12.6,-16.2,-3.6
EPO 296 dia 2(mg/mL) ,8.6,7.16,229,8.77,291.6,3.5,302068,0.83255814,300,75,15,0,5,5,5,0,5,0,2,-0.175789474,-0.65,11.53684211,14.53045455,33781.5,76808.4,-2.29E-06,0.000341514,-8.46E-06,0.000189178,0,-15,-15,31.5,-3,28.5,31.5,-18,13.5
EPO 274 dia 1(mg/mL) ,9.4,7.12,209,7.75,226.6,1.8,1512696,0.757446809,300,63,15,0,20,2,2,0,2,0,1,0.211326531,-0.011634615,10.85336735,12.15932692,36612.18,53822.94,3.93E-06,0.000296441,-2.16E-07,0.000225913,0,-15,-15,12.6,-1.2,11.4,12.6,-16.2,-3.6
EPO 296 dia 1(mg/mL) ,8.3,9.14,312,8.92,288.9,3,320834,1.101204819,300,75,15,0,5,5,5,0,5,0,1,-0.175789474,-0.65,11.53684211,14.53045455,33781.5,76808.4,-2.29E-06,0.000341514,-8.46E-06,0.000189178,0,-15,-15,31.5,-3,28.5,31.5,-18,13.5
EPO 290 dia 5(mg/mL) ,10.8,7.97,296,9.32,369,3,1245534,0.737962963,300,70,5,0,20,5,5,0,5,0,5,0.529473684,-0.040909091,10.15578947,13.33772727,32462.7,75489.6,7.01E-06,0.000312845,-5.42E-07,0.000176683,0,-5,-5,31.5,-3,28.5,31.5,-8,23.5
EPO 281 dia 5(mg/mL) ,8.1,8.2,273,9.89,356.6,2.6,389087,1.012345679,300,65,30,0,0,5,5,0,5,0,5,-0.780526316,-1.172272727,12.81631579,15.63545455,38021.4,81048.3,-9.63E-06,0.000337082,-1.45E-05,0.000192915,0,-30,-30,31.5,-3,28.5,31.5,-33,-1.5
EPO 290 dia 2(mg/mL) ,10.8,8.43,314,9.4,357.2,3.1,1117421,0.780555556,300,70,5,0,20,5,5,0,5,0,2,0.529473684,-0.040909091,10.15578947,13.33772727,32462.7,75489.6,7.01E-06,0.000312845,-5.42E-07,0.000176683,0,-5,-5,31.5,-3,28.5,31.5,-8,23.5
EPO 281 dia 2(mg/mL) ,9,8.06,256,9.04,311,2.6,505444,0.895555556,300,65,30,0,0,5,5,0,5,0,2,-0.780526316,-1.172272727,12.81631579,15.63545455,38021.4,81048.3,-9.63E-06,0.000337082,-1.45E-05,0.000192915,0,-30,-30,31.5,-3,28.5,31.5,-33,-1.5
EPO 290 dia 1(mg/mL) ,10.4,7.88,269,10.57,359.3,3.1,1398509,0.757692308,300,70,5,0,20,5,5,0,5,0,1,0.529473684,-0.040909091,10.15578947,13.33772727,32462.7,75489.6,7.01E-06,0.000312845,-5.42E-07,0.000176683,0,-5,-5,31.5,-3,28.5,31.5,-8,23.5
EPO 281 dia 1(mg/mL) ,9,7.97,270,7.89,262.1,2.4,526012,0.885555556,300,65,30,0,0,5,5,0,5,0,1,-0.780526316,-1.172272727,12.81631579,15.63545455,38021.4,81048.3,-9.63E-06,0.000337082,-1.45E-05,0.000192915,0,-30,-30,31.5,-3,28.5,31.5,-33,-1.5
EPO 287 dia 5(mg/mL) ,8.1,6.98,220,9.6,339.1,3.1,371238,0.861728395,300,70,15,10,0,5,5,0,5,0,5,-0.185263158,-0.658181818,11.50947368,14.50681818,33165.3,76192.2,-2.43E-06,0.000347034,-8.64E-06,0.000190398,0,-15,-15,31.5,-3,28.5,31.5,-18,13.5
EPO 286 dia 5(mg/mL) ,8.8,7.75,240,9.84,337.1,2.1,677685,0.880681818,300,73,15,10,0,2,2,0,2,0,5,-0.174387755,-0.375096154,11.485,12.75451923,34057.38,51268.14,-3.40E-06,0.000337225,-7.32E-06,0.000248781,0,-15,-15,12.6,-1.2,11.4,12.6,-16.2,-3.6
EPO 287 dia 2(mg/mL) ,8.1,8.21,275,9.97,342.9,3,384582,1.013580247,300,70,15,10,0,5,5,0,5,0,2,-0.185263158,-0.658181818,11.50947368,14.50681818,33165.3,76192.2,-2.43E-06,0.000347034,-8.64E-06,0.000190398,0,-15,-15,31.5,-3,28.5,31.5,-18,13.5
EPO 286 dia 2(mg/mL) ,9,8.67,300,8.5,269.5,1.8,611970,0.963333333,300,73,15,10,0,2,2,0,2,0,2,-0.174387755,-0.375096154,11.485,12.75451923,34057.38,51268.14,-3.40E-06,0.000337225,-7.32E-06,0.000248781,0,-15,-15,12.6,-1.2,11.4,12.6,-16.2,-3.6
EPO 287 dia 1(mg/mL) ,8.1,6.98,230,8.85,297.7,3.1,404896,0.861728395,300,70,15,10,0,5,5,0,5,0,1,-0.185263158,-0.658181818,11.50947368,14.50681818,33165.3,76192.2,-2.43E-06,0.000347034,-8.64E-06,0.000190398,0,-15,-15,31.5,-3,28.5,31.5,-18,13.5
EPO 264 dia 5(mg/mL) ,7.2,6.03,201,7.66,287.6,3.6,274604,0.8375,200,65,5,20,0,10,10,0,10,0,5,0.256111111,-0.72125,10.545,16.28125,18967.4,76336.6,3.36E-06,0.000555954,-9.45E-06,0.000213282,0,-5,-5,42,-4,38,42,-9,33
EPO 264 dia 2(mg/mL) ,7.4,5.81,184,7.54,269.7,3.4,315988,0.785135135,200,65,5,20,0,10,10,0,10,0,2,0.256111111,-0.72125,10.545,16.28125,18967.4,76336.6,3.36E-06,0.000555954,-9.45E-06,0.000213282,0,-5,-5,42,-4,38,42,-9,33
EPO 264 dia 1(mg/mL) ,7.4,6.61,221,7.57,260.5,3.3,325514,0.893243243,200,65,5,20,0,10,10,0,10,0,1,0.256111111,-0.72125,10.545,16.28125,18967.4,76336.6,3.36E-06,0.000555954,-9.45E-06,0.000213282,0,-5,-5,42,-4,38,42,-9,33
EPO 332 dia 5(mg/mL) ,5.6,6.09,208,6.79,261.4,2.8,192765,1.0875,200,15,40,32,8,5,5,0,5,0,5,-0.506210526,-0.935363636,12.34452632,15.228,28272.48,56957.08,-8.89E-06,0.000436627,-1.64E-05,0.000267359,0,-40,-40,21,-2,19,21,-42,-21
EPO 310 dia 5(mg/mL) ,8.4,7.43,241,9.73,349.1,3.5,313369,0.88452381,400,53,25,20,0,2,2,0,2,0,5,-0.365204082,-0.554903846,11.91969388,13.16413462,49793.04,72740.72,-5.02E-06,0.000239385,-7.63E-06,0.000180973,0,-25,-25,16.8,-1.6,15.2,16.8,-26.6,-9.8
EPO 310 dia 2(mg/mL) ,8.6,7.61,246,9.79,332.2,3.3,369199,0.884883721,400,53,25,20,0,2,2,0,2,0,2,-0.365204082,-0.554903846,11.91969388,13.16413462,49793.04,72740.72,-5.02E-06,0.000239385,-7.63E-06,0.000180973,0,-25,-25,16.8,-1.6,15.2,16.8,-26.6,-9.8
EPO 332 dia 1(mg/mL) ,5.35,5.34,174,6.25,204.2,3,264929,0.998130841,200,15,40,32,8,5,5,0,5,0,1,-0.506210526,-0.935363636,12.34452632,15.228,28272.48,56957.08,-8.89E-06,0.000436627,-1.64E-05,0.000267359,0,-40,-40,21,-2,19,21,-42,-21
EPO 310 dia 1(mg/mL) ,8.7,7.23,245,9.97,340.7,3.1,389149,0.831034483,400,53,25,20,0,2,2,0,2,0,1,-0.365204082,-0.554903846,11.91969388,13.16413462,49793.04,72740.72,-5.02E-06,0.000239385,-7.63E-06,0.000180973,0,-25,-25,16.8,-1.6,15.2,16.8,-26.6,-9.8
EPO 307 dia 5(mg/mL) ,8.4,7.71,246,10.64,396.7,2.8,349413,0.917857143,400,53,25,0,20,2,2,0,2,0,5,-0.095816327,-0.301057692,11.53397959,12.80067308,53159.44,76107.12,-1.26E-06,0.00021697,-3.96E-06,0.000168193,0,-25,-25,16.8,-1.6,15.2,16.8,-26.6,-9.8
EPO 333 dia 5(mg/mL) ,7.8,6.7,217,7.93,276.4,2.1,332643,0.858974359,200,18,40,32,8,2,2,0,2,0,5,-0.485510204,-0.668269231,12.2944898,13.51730769,28867.2,40341.04,-1.20E-05,0.000425898,-1.66E-05,0.000335076,0,-40,-40,8.4,-0.8,7.6,8.4,-40.8,-32.4
EPO 307 dia 2(mg/mL) ,8.9,9.92,341,9.82,327.4,3.1,374795,1.114606742,400,53,25,0,20,2,2,0,2,0,2,-0.095816327,-0.301057692,11.53397959,12.80067308,53159.44,76107.12,-1.26E-06,0.00021697,-3.96E-06,0.000168193,0,-25,-25,16.8,-1.6,15.2,16.8,-26.6,-9.8
EPO 333 dia 2(mg/mL) ,5.56,7.08,219,8.83,290.3,2.2,368015,1.273381295,200,18,40,32,8,2,2,0,2,0,2,-0.485510204,-0.668269231,12.2944898,13.51730769,28867.2,40341.04,-1.20E-05,0.000425898,-1.66E-05,0.000335076,0,-40,-40,8.4,-0.8,7.6,8.4,-40.8,-32.4
EPO 307 dia 1(mg/mL) ,9.5,7.33,246,7.18,228.1,3,454557,0.771578947,400,53,25,0,20,2,2,0,2,0,1,-0.095816327,-0.301057692,11.53397959,12.80067308,53159.44,76107.12,-1.26E-06,0.00021697,-3.96E-06,0.000168193,0,-25,-25,16.8,-1.6,15.2,16.8,-26.6,-9.8
EPO 333 dia 1(mg/mL) ,4.33,7.23,224,8.19,262.9,1.9,534684,1.669745958,200,18,40,32,8,2,2,0,2,0,1,-0.485510204,-0.668269231,12.2944898,13.51730769,28867.2,40341.04,-1.20E-05,0.000425898,-1.66E-05,0.000335076,0,-40,-40,8.4,-0.8,7.6,8.4,-40.8,-32.4
EPO 304 dia 5(mg/mL) ,7.9,7.92,257,9.96,364.3,3,310022,1.002531646,300,88,10,0,0,2,2,0,2,0,5,-0.137142857,-0.34,11.39061224,12.66557692,32398.68,49609.44,-2.76E-06,0.000351576,-6.85E-06,0.000255306,0,-10,-10,12.6,-1.2,11.4,12.6,-11.2,1.4
EPO 322 dia 5(mg/mL) ,9.8,7.92,252,10,349.7,3.1,441911,0.808163265,400,73,5,0,20,2,2,0,2,0,5,0.518469388,0.277788462,10.1727551,11.51798077,44473.04,67420.72,7.69E-06,0.00022874,4.12E-06,0.000170837,0,-5,-5,16.8,-1.6,15.2,16.8,-6.6,10.2
EPO 304 dia 2(mg/mL) ,8.3,8.19,277,9.98,343.1,3,369366,0.986746988,300,88,10,0,0,2,2,0,2,0,2,-0.137142857,-0.34,11.39061224,12.66557692,32398.68,49609.44,-2.76E-06,0.000351576,-6.85E-06,0.000255306,0,-10,-10,12.6,-1.2,11.4,12.6,-11.2,1.4
EPO 322 dia 2(mg/mL) ,9.8,8.18,261,10.53,350.2,3.5,399583,0.834693878,400,73,5,0,20,2,2,0,2,0,2,0.518469388,0.277788462,10.1727551,11.51798077,44473.04,67420.72,7.69E-06,0.00022874,4.12E-06,0.000170837,0,-5,-5,16.8,-1.6,15.2,16.8,-6.6,10.2
EPO 304 dia 1(mg/mL) ,8.7,9.42,320,9.14,296.2,2.6,504989,1.082758621,300,88,10,0,0,2,2,0,2,0,1,-0.137142857,-0.34,11.39061224,12.66557692,32398.68,49609.44,-2.76E-06,0.000351576,-6.85E-06,0.000255306,0,-10,-10,12.6,-1.2,11.4,12.6,-11.2,1.4
EPO 322 dia 1(mg/mL) ,10.2,8.69,290,8.68,276.4,2.4,527069,0.851960784,400,73,5,0,20,2,2,0,2,0,1,0.518469388,0.277788462,10.1727551,11.51798077,44473.04,67420.72,7.69E-06,0.00022874,4.12E-06,0.000170837,0,-5,-5,16.8,-1.6,15.2,16.8,-6.6,10.2
EPO 320 dia 5(mg/mL) ,9.94,10.2,354,10.1,334.2,2,505813,1.026156942,400,70,15,10,0,5,5,0,5,0,5,-0.185263158,-0.658181818,11.50947368,14.50681818,44220.4,101589.6,-1.82E-06,0.000260275,-6.48E-06,0.000142798,0,-15,-15,42,-4,38,42,-19,23
EPO 320 dia 2(mg/mL) ,9.15,9.83,318,9.79,296.3,1.8,767152,1.07431694,400,70,15,10,0,5,5,0,5,0,2,-0.185263158,-0.658181818,11.50947368,14.50681818,44220.4,101589.6,-1.82E-06,0.000260275,-6.48E-06,0.000142798,0,-15,-15,42,-4,38,42,-19,23
EPO 339 dia 2(mg/mL) ,9.6,9.24,287,11.4,333.2,1.8,1017253,0.9625,400,18,40,32,8,2,2,0,2,0,2,-0.485510204,-0.668269231,12.2944898,13.51730769,57734.4,80682.08,-6.02E-06,0.000212949,-8.28E-06,0.000167538,0,-40,-40,16.8,-1.6,15.2,16.8,-41.6,-24.8
