Repository: GormleyLab/Data-Driven-Design-of-SCNPs

<h1 align="center">Data-Driven Design of Protein-Like Single-Chain Polymer Nanoparticles</h1>
<h4 align="center">Rahul Upadhya*, Matthew J. Tamasi*, Elena Di Mare, N. Sanjeeva Murthy, Adam J. Gormley</h4>

## Contents

- [Overview](#overview)
- [Data](#data)
- [System Requirements](#system-requirements)
- [Model Training Demo](#model-training-demo)
- [Issues](https://github.com/GormleyLab/Data_Driven_Design_of_SCNPs/issues)
- [License](#license)

## Overview
This repository contains all of the code and data included in the article "Data-Driven Design of Protein-Like Single-Chain Polymer Nanoparticles" published on Chemrxiv Sep 13th, 2022.

File: Data/SCNP_DLS_SAXS_Data.csv (part 5 of 6)
Sample,Rh (nm),Rg GNOM (nm),Dmax GNOM,Rg BIFT (nm),Dmax BIFT,Porod Exponent,Porod Volume (A^3),Rg/Rh,DP,% DMA,% PTMAEMA,%MMA,% BMA,% NHS,% DBCO,% PEG,% EPO,% WDCL,Conc,logP Poly,logP Total,HLB Poly,HLB Total,MW Poly,MW Total,logP Poly/MW,HLB Poly/MW,logP Total/MW,HLB Total/MW,Charge Poly Positive,Charge Poly Negative,Charge Poly Total,Charge Peptide Positive,Charge Peptide Negative,Charge Peptide Total,Charge Total Positive,Charge Total Negative,Charge Total
EPO 46 5(mg/mL) ,16.6,11.33,430,11.11,414.1,3.5,863299,0.68253012,400,48,25,22,3,2,2,0,2,0,5,-0.266632653,-0.462019231,11.73887755,12.99375,50318,73265.68,-3.64E-06,0.000233294,-6.31E-06,0.000177351,0,-25,-25,16.8,-1.6,15.2,16.8,-26.6,-9.8
EPO 46 2(mg/mL) ,11.25,10.29,351,10.44,351.4,3.2,881030,0.914666667,400,48,25,22,3,2,2,0,2,0,2,-0.266632653,-0.462019231,11.73887755,12.99375,50318,73265.68,-3.64E-06,0.000233294,-6.31E-06,0.000177351,0,-25,-25,16.8,-1.6,15.2,16.8,-26.6,-9.8
EPO 46 1(mg/mL) ,8.66,8.15,281,7.42,240.4,3.4,826064,0.941108545,400,48,25,22,3,2,2,0,2,0,1,-0.266632653,-0.462019231,11.73887755,12.99375,50318,73265.68,-3.64E-06,0.000233294,-6.31E-06,0.000177351,0,-25,-25,16.8,-1.6,15.2,16.8,-26.6,-9.8
EPO 59 5(mg/mL) ,7.26,9.37,321,8.56,261.5,1.5,512334,1.290633609,400,45,25,12,13,5,5,0,5,0,5,-0.141473684,-0.620363636,11.57242105,14.56118182,50811.76,108180.96,-1.31E-06,0.000227751,-5.73E-06,0.0001346,0,-25,-25,42,-4,38,42,-29,13
EPO 47 5(mg/mL) ,8.93,9.2,319,8.94,274.8,1.7,1321694,1.030235162,400,45,25,22,3,5,5,0,5,0,5,-0.280421053,-0.740363636,11.77136842,14.733,49128.56,106497.76,-2.63E-06,0.000239603,-6.95E-06,0.000138341,0,-25,-25,42,-4,38,42,-29,13
EPO 59 2(mg/mL) ,12.69,8.38,272,9.25,295.7,2.5,714193,0.66036249,400,45,25,12,13,5,5,0,5,0,2,-0.141473684,-0.620363636,11.57242105,14.56118182,50811.76,108180.96,-1.31E-06,0.000227751,-5.73E-06,0.0001346,0,-25,-25,42,-4,38,42,-29,13
EPO 57 5(mg/mL) ,7.97,9.43,278,12.3,423.4,2.9,450626,1.183186951,200,40,25,12,13,10,10,0,10,0,5,-0.158777778,-1.032416667,11.62033333,17.08775,24414.68,81783.88,-1.94E-06,0.000475957,-1.26E-05,0.000208938,0,-25,-25,42,-4,38,42,-29,13
EPO 57 2(mg/mL) ,8.06,9.44,285,11.96,385.3,2.6,599734,1.171215881,200,40,25,12,13,10,10,0,10,0,2,-0.158777778,-1.032416667,11.62033333,17.08775,24414.68,81783.88,-1.94E-06,0.000475957,-1.26E-05,0.000208938,0,-25,-25,42,-4,38,42,-29,13
EPO 57 1(mg/mL) ,6.55,10.15,321,11.95,371.8,1.7,1384784,1.549618321,200,40,25,12,13,10,10,0,10,0,1,-0.158777778,-1.032416667,11.62033333,17.08775,24414.68,81783.88,-1.94E-06,0.000475957,-1.26E-05,0.000208938,0,-25,-25,42,-4,38,42,-29,13
EPO 71 1(mg/mL) ,10.39,11.47,373,11.53,344.6,1.7,1518746,1.103946102,300,50,25,12,8,5,5,0,5,0,1,-0.270947368,-0.732181818,11.79873684,14.75663636,37462.62,80489.52,-3.37E-06,0.000314947,-9.10E-06,0.000183336,0,-25,-25,31.5,-3,28.5,31.5,-28,3.5
EPO 20 5(mg/mL) ,12.8,9.36,303,11.43,430.3,3.8,619219,0.73125,300,80,15,0,0,5,5,0,5,0,5,-0.305263158,-0.761818182,11.76315789,14.72590909,33135.3,76162.2,-4.01E-06,0.000355004,-1.00E-05,0.000193349,0,-15,-15,31.5,-3,28.5,31.5,-18,13.5
EPO 20 2(mg/mL) ,11.51,9.14,306,10.44,384,3.9,742268,0.794092094,300,80,15,0,0,5,5,0,5,0,2,-0.305263158,-0.761818182,11.76315789,14.72590909,33135.3,76162.2,-4.01E-06,0.000355004,-1.00E-05,0.000193349,0,-15,-15,31.5,-3,28.5,31.5,-18,13.5
EPO 20 1(mg/mL) ,9.89,9.06,305,10.65,389.3,3.6,893092,0.916076845,300,80,15,0,0,5,5,0,5,0,1,-0.305263158,-0.761818182,11.76315789,14.72590909,33135.3,76162.2,-4.01E-06,0.000355004,-1.00E-05,0.000193349,0,-15,-15,31.5,-3,28.5,31.5,-18,13.5
EPO 14 5(mg/mL) ,12,10.42,340,11.7,399.8,2.4,786634,0.868333333,300,55,25,12,3,5,5,0,5,0,5,-0.400421053,-0.844,12.02505263,14.95209091,36816.42,79843.32,-5.02E-06,0.000326622,-1.06E-05,0.000187268,0,-25,-25,31.5,-3,28.5,31.5,-28,3.5
EPO 14 2(mg/mL) ,11.23,10.62,340,11.86,384.5,1.8,2127229,0.945681211,300,55,25,12,3,5,5,0,5,0,2,-0.400421053,-0.844,12.02505263,14.95209091,36816.42,79843.32,-5.02E-06,0.000326622,-1.06E-05,0.000187268,0,-25,-25,31.5,-3,28.5,31.5,-28,3.5
EPO 14 1(mg/mL) ,10.6,10.8,343,10.53,289.1,1.6,1085753,1.018867925,300,55,25,12,3,5,5,0,5,0,1,-0.400421053,-0.844,12.02505263,14.95209091,36816.42,79843.32,-5.02E-06,0.000326622,-1.06E-05,0.000187268,0,-25,-25,31.5,-3,28.5,31.5,-28,3.5
EPO 17 5(mg/mL) ,13.12,10.23,329,11.92,411.8,3.1,464292,0.77972561,300,50,25,17,3,5,5,0,5,0,5,-0.340421053,-0.792181818,11.89821053,14.84254545,36831.42,79858.32,-4.26E-06,0.000323045,-9.92E-06,0.000185861,0,-25,-25,31.5,-3,28.5,31.5,-28,3.5
EPO 17 2(mg/mL) ,11.87,10.56,337,10.39,310.3,2.4,1902017,0.889637742,300,50,25,17,3,5,5,0,5,0,2,-0.340421053,-0.792181818,11.89821053,14.84254545,36831.42,79858.32,-4.26E-06,0.000323045,-9.92E-06,0.000185861,0,-25,-25,31.5,-3,28.5,31.5,-28,3.5
EPO 16 2(mg/mL) ,14.52,11.19,373,14.01,462.1,2,1552621,0.770661157,300,53,25,17,3,2,2,0,2,0,2,-0.324795918,-0.516826923,11.86183673,13.10961538,37723.5,54934.26,-5.91E-06,0.000314442,-9.41E-06,0.000238642,0,-25,-25,12.6,-1.2,11.4,12.6,-26.2,-13.6
EPO 17 1(mg/mL) ,15.25,10.72,371,9.94,317.1,2.4,880569,0.70295082,300,50,25,17,3,5,5,0,5,0,1,-0.340421053,-0.792181818,11.89821053,14.84254545,36831.42,79858.32,-4.26E-06,0.000323045,-9.92E-06,0.000185861,0,-25,-25,31.5,-3,28.5,31.5,-28,3.5
EPO 29 5(mg/mL) ,13.67,8.77,309,9.63,373.7,2.8,343880,0.641550841,400,65,15,12,3,5,5,0,5,0,5,-0.083578947,-0.570363636,11.32294737,14.34572727,44745.36,102114.56,-8.18E-07,0.000253053,-5.59E-06,0.000140487,0,-15,-15,42,-4,38,42,-19,23
EPO 22 5(mg/mL) ,13.64,10.49,358,13.65,506.5,2.7,564620,0.769061584,300,68,15,12,3,2,2,0,2,0,5,-0.075816327,-0.282211538,11.30418367,12.58413462,34451.1,51661.86,-1.47E-06,0.000328123,-5.46E-06,0.000243587,0,-15,-15,12.6,-1.2,11.4,12.6,-16.2,-3.6
EPO 29 2(mg/mL) ,13.74,9.79,357,9.69,350.3,2.8,429813,0.712518195,400,65,15,12,3,5,5,0,5,0,2,-0.083578947,-0.570363636,11.32294737,14.34572727,44745.36,102114.56,-8.18E-07,0.000253053,-5.59E-06,0.000140487,0,-15,-15,42,-4,38,42,-19,23
EPO 29 1(mg/mL) ,10.8,9.77,340,12.44,436.8,2.7,587888,0.90462963,400,65,15,12,3,5,5,0,5,0,1,-0.083578947,-0.570363636,11.32294737,14.34572727,44745.36,102114.56,-8.18E-07,0.000253053,-5.59E-06,0.000140487,0,-15,-15,42,-4,38,42,-19,23
EPO 22 1(mg/mL) ,16.88,11.04,361,11.45,342.4,2,2126573,0.654028436,300,68,15,12,3,2,2,0,2,0,1,-0.075816327,-0.282211538,11.30418367,12.58413462,34451.1,51661.86,-1.47E-06,0.000328123,-5.46E-06,0.000243587,0,-15,-15,12.6,-1.2,11.4,12.6,-16.2,-3.6
EPO 39 5(mg/mL) ,11.8,9.19,378,8.92,357.6,2.7,299083,0.778813559,200,45,25,17,3,10,10,0,10,0,5,-0.368777778,-1.189916667,11.96422222,17.34566667,23563.08,80932.28,-4.56E-06,0.000507753,-1.47E-05,0.000214323,0,-25,-25,42,-4,38,42,-29,13
EPO 40 2(mg/mL) ,9.65,8.28,310,7.96,292,2,387369,0.858031088,400,53,25,17,3,2,2,0,2,0,2,-0.324795918,-0.516826923,11.86183673,13.10961538,50298,73245.68,-4.43E-06,0.000235831,-7.06E-06,0.000178981,0,-25,-25,16.8,-1.6,15.2,16.8,-26.6,-9.8
EPO 39 2(mg/mL) ,8.43,9.59,337,9.48,327.7,2.4,342159,1.137603796,200,45,25,17,3,10,10,0,10,0,2,-0.368777778,-1.189916667,11.96422222,17.34566667,23563.08,80932.28,-4.56E-06,0.000507753,-1.47E-05,0.000214323,0,-25,-25,42,-4,38,42,-29,13
EPO 40 1(mg/mL) ,5.64,6.69,221,6.62,213.6,1.8,435761,1.186170213,400,53,25,17,3,2,2,0,2,0,1,-0.324795918,-0.516826923,11.86183673,13.10961538,50298,73245.68,-4.43E-06,0.000235831,-7.06E-06,0.000178981,0,-25,-25,16.8,-1.6,15.2,16.8,-26.6,-9.8
EPO 39 1(mg/mL) ,7.7,7.92,299,7.96,288.7,1.8,320405,1.028571429,200,45,25,17,3,10,10,0,10,0,1,-0.368777778,-1.189916667,11.96422222,17.34566667,23563.08,80932.28,-4.56E-06,0.000507753,-1.47E-05,0.000214323,0,-25,-25,42,-4,38,42,-29,13
EPO 33 5(mg/mL) ,16.3,10.56,373,9.94,351.7,3.7,367302,0.647852761,200,50,25,12,3,10,10,0,10,0,5,-0.432111111,-1.237416667,12.09811111,17.44608333,23553.08,80922.28,-5.34E-06,0.000513653,-1.53E-05,0.000215591,0,-25,-25,42,-4,38,42,-29,13
EPO 37 5(mg/mL) ,11.54,9.75,346,11.41,442.8,2.7,483699,0.844887348,200,53,25,17,3,2,2,0,2,0,5,-0.324795918,-0.516826923,11.86183673,13.10961538,25149,36622.84,-8.87E-06,0.000471662,-1.41E-05,0.000357963,0,-25,-25,8.4,-0.8,7.6,8.4,-25.8,-17.4
EPO 33 2(mg/mL) ,11.65,11.34,411,10.76,376.8,2,553064,0.973390558,200,50,25,12,3,10,10,0,10,0,2,-0.432111111,-1.237416667,12.09811111,17.44608333,23553.08,80922.28,-5.34E-06,0.000513653,-1.53E-05,0.000215591,0,-25,-25,42,-4,38,42,-29,13
EPO 37 2(mg/mL) ,12.3,10.4,370,11.26,410.1,1.9,1451952,0.845528455,200,53,25,17,3,2,2,0,2,0,2,-0.324795918,-0.516826923,11.86183673,13.10961538,25149,36622.84,-8.87E-06,0.000471662,-1.41E-05,0.000357963,0,-25,-25,8.4,-0.8,7.6,8.4,-25.8,-17.4
EPO 33 1(mg/mL) ,9.39,9.14,329,8.9,312.7,2,305095,0.973375932,200,50,25,12,3,10,10,0,10,0,1,-0.432111111,-1.237416667,12.09811111,17.44608333,23553.08,80922.28,-5.34E-06,0.000513653,-1.53E-05,0.000215591,0,-25,-25,42,-4,38,42,-29,13
EPO 37 1(mg/mL) ,11.37,10.15,374,9.43,335.4,2.1,894351,0.892700088,200,53,25,17,3,2,2,0,2,0,1,-0.324795918,-0.516826923,11.86183673,13.10961538,25149,36622.84,-8.87E-06,0.000471662,-1.41E-05,0.000357963,0,-25,-25,8.4,-0.8,7.6,8.4,-25.8,-17.4
EPO 167 5(mg/mL) ,15.14,10.1,318,10.99,390,3.8,4053034,0.667107001,200,90,0,0,5,5,5,0,5,0,5,0.299473684,-0.239545455,10.48368421,13.62090909,19263.6,47948.2,6.25E-06,0.000544222,-5.00E-06,0.000284076,0,0,0,21,-2,19,21,-2,19
EPO 167 2(mg/mL)  (Incomplete),13.49,10.24,347,10.63,380,3.9,3515528,0.759080801,200,90,0,0,5,5,5,0,5,0,2,0.299473684,-0.239545455,10.48368421,13.62090909,19263.6,47948.2,6.25E-06,0.000544222,-5.00E-06,0.000284076,0,0,0,21,-2,19,21,-2,19
EPO 191 5(mg/mL) ,10.5,7.59,221,16.79,457.9,3.1,1664617,0.722857143,400,90,0,0,5,5,5,0,5,0,5,0.299473684,-0.239545455,10.48368421,13.62090909,38527.2,95896.4,3.12E-06,0.000272111,-2.50E-06,0.000142038,0,0,0,42,-4,38,42,-4,38
EPO 167 1(mg/mL)  (Incomplete),15.91,9.78,337,10.25,365.9,3.9,2618938,0.614707731,200,90,0,0,5,5,5,0,5,0,1,0.299473684,-0.239545455,10.48368421,13.62090909,19263.6,47948.2,6.25E-06,0.000544222,-5.00E-06,0.000284076,0,0,0,21,-2,19,21,-2,19
EPO 171 5(mg/mL) ,15.4,12.04,415,12.06,399.2,2.9,1145757,0.781818182,200,80,0,0,10,10,10,0,10,0,5,0.443333333,-0.580833333,10.23222222,16.04666667,18703.2,76072.4,5.83E-06,0.000547084,-7.64E-06,0.000210939,0,0,0,42,-4,38,42,-4,38
EPO 178 2(mg/mL) ,6.96,6.52,226,6.42,196.6,3.3,933648,0.936781609,300,93,0,0,5,2,2,0,2,0,2,0.295510204,0.067692308,10.49061224,11.8175,29787.48,46998.24,6.29E-06,0.000352182,1.44E-06,0.000251446,0,0,0,12.6,-1.2,11.4,12.6,-1.2,11.4
EPO 178 1(mg/mL) ,5.99,6.93,228,5.61,150.6,1.9,1894362,1.156928214,300,93,0,0,5,2,2,0,2,0,1,0.295510204,0.067692308,10.49061224,11.8175,29787.48,46998.24,6.29E-06,0.000352182,1.44E-06,0.000251446,0,0,0,12.6,-1.2,11.4,12.6,-1.2,11.4
EPO 112 2(mg/mL) ,5.56,8.09,262,10.26,338.3,2.5,749365,1.455035971,200,83,15,0,0,2,2,0,2,0,2,-0.290714286,-0.484711538,11.73091837,12.98625,22684.92,34158.76,-8.51E-06,0.000517124,-1.42E-05,0.000380173,0,-15,-15,8.4,-0.8,7.6,8.4,-15.8,-7.4
Meas 207 (EPO 112 1(mg/mL)),4.33,6.6,211,6.42,191.3,2,1317438,1.524249423,200,45,25,0,20,10,10,0,10,0,1,-0.119444444,-1.002916667,11.60722222,17.07791667,24993.8,82363,-1.45E-06,0.000464404,-1.22E-05,0.000207349,0,-25,-25,42,-4,38,42,-29,13
WDCL 321 2(mg/mL) ,9.3,9.82,296,12.18,390.2,2.6,1938939,1.055913978,400,65,15,10,0,10,10,0,0,10,2,-0.205,-0.679583333,11.55388889,16.59458333,42238,146616.4,-1.40E-06,0.000273543,-4.64E-06,0.000113184,0,-15,-15,200,-88,112,200,-103,97
WDCL 321 1(mg/mL) ,14.27,10.69,351,10.8,341.5,2.7,937916,0.749124036,400,65,15,10,0,10,10,0,0,10,1,-0.205,-0.679583333,11.55388889,16.59458333,42238,146616.4,-1.40E-06,0.000273543,-4.64E-06,0.000113184,0,-15,-15,200,-88,112,200,-103,97
WDCL 327 5(mg/mL) ,13.5,10.75,383,10.52,346.4,1.9,3127903,0.796296296,400,70,15,0,5,10,10,0,0,10,5,-0.195,-0.672083333,11.58277778,16.61625,43059.6,147438,-1.32E-06,0.000268994,-4.56E-06,0.0001127,0,-15,-15,200,-88,112,200,-103,97
WDCL 303 5(mg/mL) ,12.45,10.31,346,11.07,378.5,2,1027890,0.82811245,300,70,20,0,0,10,10,0,0,10,5,-0.498888889,-0.9,12.19222222,17.07333333,33277.2,111561,-4.47E-06,0.000366384,-8.07E-06,0.00015304,0,-20,-20,150,-66,84,150,-86,64
WDCL 303 2(mg/mL) ,13.36,11.55,416,10.13,331,2,937247,0.864520958,300,70,20,0,0,10,10,0,0,10,2,-0.498888889,-0.9,12.19222222,17.07333333,33277.2,111561,-4.47E-06,0.000366384,-8.07E-06,0.00015304,0,-20,-20,150,-66,84,150,-86,64
WDCL 306 5(mg/mL) ,12.76,10.58,362,11.62,406.5,1.9,1858864,0.829153605,300,80,10,0,0,10,10,0,0,10,5,-0.164444444,-0.649166667,11.45111111,16.5175,30019.8,108303.6,-1.52E-06,0.000381452,-5.99E-06,0.000152511,0,-10,-10,150,-66,84,150,-76,74
WDCL 309 5(mg/mL) ,11.36,10.66,370,10.71,368.9,2.8,1001909,0.938380282,400,45,25,0,20,10,10,0,0,10,5,-0.119444444,-0.615416667,11.60722222,16.63458333,49987.6,154366,-7.74E-07,0.000232202,-3.99E-06,0.000107761,0,-25,-25,200,-88,112,200,-113,87
WDCL 306 1(mg/mL) ,10.91,9.7,347,8.89,299.3,2,1616049,0.889092576,300,80,10,0,0,10,10,0,0,10,1,-0.164444444,-0.649166667,11.45111111,16.5175,30019.8,108303.6,-1.52E-06,0.000381452,-5.99E-06,0.000152511,0,-10,-10,150,-66,84,150,-76,74
WDCL 300 5(mg/mL) ,5.12,9.41,292,12.74,432.5,2.4,874895,1.837890625,300,70,15,5,0,10,10,0,0,10,5,-0.268333333,-0.727083333,11.68777778,16.695,31663.5,109947.3,-2.44E-06,0.000369125,-6.61E-06,0.000151845,0,-15,-15,150,-66,84,150,-81,69
WDCL 300 2(mg/mL) ,7.77,11.22,369,11.73,372.6,2.3,1070607,1.444015444,300,70,15,5,0,10,10,0,0,10,2,-0.268333333,-0.727083333,11.68777778,16.695,31663.5,109947.3,-2.44E-06,0.000369125,-6.61E-06,0.000151845,0,-15,-15,150,-66,84,150,-81,69
WDCL 297 1(mg/mL) ,14.76,8.91,326,6.92,215.6,1.9,724134,0.603658537,300,70,15,0,5,10,10,0,0,10,1,-0.195,-0.672083333,11.58277778,16.61625,32294.7,110578.5,-1.76E-06,0.000358659,-6.08E-06,0.000150267,0,-15,-15,150,-66,84,150,-81,69
WDCL 300 1(mg/mL) ,13.54,12.31,414,12,365.6,2.1,1473416,0.90915805,300,70,15,5,0,10,10,0,0,10,1,-0.268333333,-0.727083333,11.68777778,16.695,31663.5,109947.3,-2.44E-06,0.000369125,-6.61E-06,0.000151845,0,-15,-15,150,-66,84,150,-81,69
WDCL 318 5(mg/mL) ,14.75,10.68,349,12.85,430.6,2.2,2708033,0.724067797,400,55,15,20,0,10,10,0,0,10,5,-0.078333333,-0.584583333,11.28611111,16.39375,42278,146656.4,-5.34E-07,0.00026695,-3.99E-06,0.000111783,0,-15,-15,200,-88,112,200,-103,97
WDCL 276 5(mg/mL) ,13.85,10.9,372,12.24,437.8,2.5,2088498,0.78700361,300,55,15,0,20,10,10,0,0,10,5,0.215,-0.364583333,10.86611111,16.07875,34233.3,112517.1,1.91E-06,0.000317413,-3.24E-06,0.000142901,0,-15,-15,150,-66,84,150,-81,69
WDCL 276 2(mg/mL) ,17.83,10.95,379,10.96,360.2,2.3,2099389,0.614133483,300,55,15,0,20,10,10,0,0,10,2,0.215,-0.364583333,10.86611111,16.07875,34233.3,112517.1,1.91E-06,0.000317413,-3.24E-06,0.000142901,0,-15,-15,150,-66,84,150,-81,69
WDCL 276 1(mg/mL) ,18.48,13.19,468,11.51,371.9,2,3472684,0.713744589,300,55,15,0,20,10,10,0,0,10,1,0.215,-0.364583333,10.86611111,16.07875,34233.3,112517.1,1.91E-06,0.000317413,-3.24E-06,0.000142901,0,-15,-15,150,-66,84,150,-81,69
WDCL 264 5(mg/mL) ,10.51,8.84,292,10.25,396.7,2.6,825636,0.841103711,200,65,5,20,0,10,10,0,0,10,5,0.256111111,-0.33375,10.545,15.83791667,18967.4,71156.6,3.60E-06,0.000555954,-4.69E-06,0.000222578,0,-5,-5,100,-44,56,100,-49,51
WDCL 264 2(mg/mL) ,9.5,7.93,268,9.19,346.6,2.4,673093,0.834736842,200,65,5,20,0,10,10,0,0,10,2,0.256111111,-0.33375,10.545,15.83791667,18967.4,71156.6,3.60E-06,0.000555954,-4.69E-06,0.000222578,0,-5,-5,100,-44,56,100,-49,51
WDCL 264 1(mg/mL) ,9.2,7.68,262,8.58,313.6,2.3,635220,0.834782609,200,65,5,20,0,10,10,0,0,10,1,0.256111111,-0.33375,10.545,15.83791667,18967.4,71156.6,3.60E-06,0.000555954,-4.69E-06,0.000222578,0,-5,-5,100,-44,56,100,-49,51
WDCL 312 5(mg/mL) ,11.05,9.67,315,10.64,368.5,2.2,1090259,0.875113122,400,45,25,20,0,10,10,0,0,10,5,-0.412777778,-0.835416667,12.02722222,16.94958333,46621.2,150999.6,-2.73E-06,0.000257978,-5.53E-06,0.000112249,0,-25,-25,200,-88,112,200,-113,87
WDCL 270 5(mg/mL) ,10.7,9.01,296,10.18,362.5,2.4,517032,0.842056075,200,80,10,0,0,10,10,0,0,10,5,-0.164444444,-0.649166667,11.45111111,16.5175,20013.2,72202.4,-2.28E-06,0.000572178,-8.99E-06,0.000228767,0,-10,-10,100,-44,56,100,-54,46
WDCL 312 2(mg/mL) ,11.98,9.98,324,11,366.3,2.1,1275844,0.833055092,400,45,25,20,0,10,10,0,0,10,2,-0.412777778,-0.835416667,12.02722222,16.94958333,46621.2,150999.6,-2.73E-06,0.000257978,-5.53E-06,0.000112249,0,-25,-25,200,-88,112,200,-113,87
WDCL 270 2(mg/mL) ,9.9,8.58,289,9.4,328.8,2.3,577272,0.866666667,200,80,10,0,0,10,10,0,0,10,2,-0.164444444,-0.649166667,11.45111111,16.5175,20013.2,72202.4,-2.28E-06,0.000572178,-8.99E-06,0.000228767,0,-10,-10,100,-44,56,100,-54,46
WDCL 312 1(mg/mL) ,13.13,11.11,392,9.45,288,1.9,1405658,0.846153846,400,45,25,20,0,10,10,0,0,10,1,-0.412777778,-0.835416667,12.02722222,16.94958333,46621.2,150999.6,-2.73E-06,0.000257978,-5.53E-06,0.000112249,0,-25,-25,200,-88,112,200,-113,87
WDCL 270 1(mg/mL) ,10,8.51,287,9.19,312.5,2,482811,0.851,200,80,10,0,0,10,10,0,0,10,1,-0.164444444,-0.649166667,11.45111111,16.5175,20013.2,72202.4,-2.28E-06,0.000572178,-8.99E-06,0.000228767,0,-10,-10,100,-44,56,100,-54,46
WDCL 294 5(mg/mL) ,15.3,10.49,348,12.5,456.3,2.5,1283709,0.685620915,300,65,5,20,0,10,10,0,0,10,5,0.256111111,-0.33375,10.545,15.83791667,28451.1,106734.9,2.40E-06,0.000370636,-3.13E-06,0.000148386,0,-5,-5,150,-66,84,150,-71,79
WDCL 288 5(mg/mL) ,13.55,10.01,327,11.92,410.5,2.7,678761,0.738745387,300,65,15,10,0,10,10,0,0,10,5,-0.205,-0.679583333,11.55388889,16.59458333,31678.5,109962.3,-1.86E-06,0.000364723,-6.18E-06,0.000150912,0,-15,-15,150,-66,84,150,-81,69
WDCL 294 2(mg/mL) ,14.2,9.55,307,11.1,378.7,2.4,1137648,0.672535211,300,65,5,20,0,10,10,0,0,10,2,0.256111111,-0.33375,10.545,15.83791667,28451.1,106734.9,2.40E-06,0.000370636,-3.13E-06,0.000148386,0,-5,-5,150,-66,84,150,-71,79
WDCL 288 2(mg/mL) ,12.32,9.98,329,11.54,381.4,2.7,843018,0.810064935,300,65,15,10,0,10,10,0,0,10,2,-0.205,-0.679583333,11.55388889,16.59458333,31678.5,109962.3,-1.86E-06,0.000364723,-6.18E-06,0.000150912,0,-15,-15,150,-66,84,150,-81,69
WDCL 294 1(mg/mL) ,13.5,9.46,310,11.03,361.6,2.1,1910488,0.700740741,300,65,5,20,0,10,10,0,0,10,1,0.256111111,-0.33375,10.545,15.83791667,28451.1,106734.9,2.40E-06,0.000370636,-3.13E-06,0.000148386,0,-5,-5,150,-66,84,150,-71,79
WDCL 288 1(mg/mL) ,10.5,10.3,344,12.72,412.8,2.4,979352,0.980952381,300,65,15,10,0,10,10,0,0,10,1,-0.205,-0.679583333,11.55388889,16.59458333,31678.5,109962.3,-1.86E-06,0.000364723,-6.18E-06,0.000150912,0,-15,-15,150,-66,84,150,-81,69
WDCL 290 5(mg/mL) ,11.33,9.14,320,9.65,353.4,2.8,1059788,0.806707855,300,70,5,0,20,5,5,0,0,5,5,0.529473684,0.170454545,10.15578947,13.09590909,32462.7,71604.6,7.39E-06,0.000312845,2.38E-06,0.000182892,0,-5,-5,75,-33,42,75,-38,37
WDCL 290 2(mg/mL) ,12.1,9.45,356,8.31,269.3,2.6,843090,0.780991736,300,70,5,0,20,5,5,0,0,5,2,0.529473684,0.170454545,10.15578947,13.09590909,32462.7,71604.6,7.39E-06,0.000312845,2.38E-06,0.000182892,0,-5,-5,75,-33,42,75,-38,37
WDCL 290 1(mg/mL) ,12.1,9.9,345,8.17,251.2,1.9,1125558,0.818181818,300,70,5,0,20,5,5,0,0,5,1,0.529473684,0.170454545,10.15578947,13.09590909,32462.7,71604.6,7.39E-06,0.000312845,2.38E-06,0.000182892,0,-5,-5,75,-33,42,75,-38,37
WDCL 323 5(mg/mL) ,18.3,12.09,421,11.75,387.9,2.7,2039582,0.660655738,400,70,5,0,20,5,5,0,0,5,5,0.529473684,0.170454545,10.15578947,13.09590909,43283.6,95472.8,5.55E-06,0.000234634,1.79E-06,0.000137169,0,-5,-5,100,-44,56,100,-49,51
WDCL 317 5(mg/mL) ,6.19,10.69,359,10.63,325.3,2,766395,1.726978998,400,60,15,20,0,5,5,0,0,5,5,-0.065263158,-0.343181818,11.25578947,14.04590909,44260.4,96449.6,-6.77E-07,0.000254308,-3.56E-06,0.00014563,0,-15,-15,100,-44,56,100,-59,41
WDCL 317 2(mg/mL) ,9.08,11.76,367,12.26,346.1,2,2113088,1.295154185,400,60,15,20,0,5,5,0,0,5,2,-0.065263158,-0.343181818,11.25578947,14.04590909,44260.4,96449.6,-6.77E-07,0.000254308,-3.56E-06,0.00014563,0,-15,-15,100,-44,56,100,-59,41
WDCL 328 5(mg/mL) ,10.84,11.84,406,11.4,335.5,1.8,3494454,1.092250923,400,78,15,5,0,2,2,0,0,2,5,-0.23255102,-0.340480769,11.60795918,12.76807692,45389.84,66265.52,-3.51E-06,0.000255739,-5.14E-06,0.000192681,0,-15,-15,40,-17.6,22.4,40,-32.6,7.4
WDCL 296 5(mg/mL) ,9.73,10.02,331,10.1,321.3,1.7,727609,1.029804728,300,75,15,0,5,5,5,0,0,5,5,-0.175789474,-0.438636364,11.53684211,14.28863636,33781.5,72923.4,-2.41E-06,0.000341514,-6.02E-06,0.00019594,0,-15,-15,75,-33,42,75,-48,27
WDCL 328 2(mg/mL) ,9.13,10.99,341,11.33,322.6,1.9,3046432,1.203723987,400,78,15,5,0,2,2,0,0,2,2,-0.23255102,-0.340480769,11.60795918,12.76807692,45389.84,66265.52,-3.51E-06,0.000255739,-5.14E-06,0.000192681,0,-15,-15,40,-17.6,22.4,40,-32.6,7.4
WDCL 296 2(mg/mL) ,9.77,11.35,390,10.39,319.2,1.6,1202627,1.16171955,300,75,15,0,5,5,5,0,0,5,2,-0.175789474,-0.438636364,11.53684211,14.28863636,33781.5,72923.4,-2.41E-06,0.000341514,-6.02E-06,0.00019594,0,-15,-15,75,-33,42,75,-48,27
WDCL 305 5(mg/mL) ,9.97,9.78,309,12.98,420.6,1.7,596169,0.980942828,300,85,10,0,0,5,5,0,0,5,5,-0.146842105,-0.413636364,11.41210526,14.18090909,31506.6,70648.5,-2.08E-06,0.000362213,-5.85E-06,0.000200725,0,-10,-10,75,-33,42,75,-43,32
WDCL 263 5(mg/mL) ,8.9,8.59,299,8.9,315.8,2,609878,0.965168539,200,70,5,20,0,5,5,0,0,5,5,0.251578947,-0.069545455,10.55368421,13.43954545,19958.6,46053.2,5.46E-06,0.000528779,-1.51E-06,0.000291827,0,-5,-5,50,-22,28,50,-27,23
WDCL 263 2(mg/mL) ,10.5,10.32,359,9.63,311,1.8,1034412,0.982857143,200,70,5,20,0,5,5,0,0,5,2,0.251578947,-0.069545455,10.55368421,13.43954545,19958.6,46053.2,5.46E-06,0.000528779,-1.51E-06,0.000291827,0,-5,-5,50,-22,28,50,-27,23
WDCL 273 5(mg/mL) ,13.2,10.93,391,10.77,372.9,2.5,736452,0.828030303,300,45,25,20,0,10,10,0,0,10,5,-0.412777778,-0.835416667,12.02722222,16.94958333,34965.9,113249.7,-3.64E-06,0.00034397,-7.38E-06,0.000149666,0,-25,-25,150,-66,84,150,-91,59
WDCL 273 2(mg/mL) ,16.23,11.25,377,11.17,358.1,2,2886230,0.693160813,300,45,25,20,0,10,10,0,0,10,2,-0.412777778,-0.835416667,12.02722222,16.94958333,34965.9,113249.7,-3.64E-06,0.00034397,-7.38E-06,0.000149666,0,-25,-25,150,-66,84,150,-91,59
WDCL 273 1(mg/mL) ,7.55,10.67,312,15.26,461.5,2,2187981,1.413245033,300,45,25,20,0,10,10,0,0,10,1,-0.412777778,-0.835416667,12.02722222,16.94958333,34965.9,113249.7,-3.64E-06,0.00034397,-7.38E-06,0.000149666,0,-25,-25,150,-66,84,150,-91,59
WDCL 293 5(mg/mL) ,10.31,10.1,353,10.08,338.6,2.1,751978,0.979631426,300,70,5,20,0,5,5,0,0,5,5,0.251578947,-0.069545455,10.55368421,13.43954545,29937.9,69079.8,3.64E-06,0.000352519,-1.01E-06,0.000194551,0,-5,-5,75,-33,42,75,-38,37
WDCL 293 2(mg/mL) ,14.13,10.03,325,12.43,408.5,2,790948,0.709837226,300,70,5,20,0,5,5,0,0,5,2,0.251578947,-0.069545455,10.55368421,13.43954545,29937.9,69079.8,3.64E-06,0.000352519,-1.01E-06,0.000194551,0,-5,-5,75,-33,42,75,-38,37
WDCL 293 1(mg/mL) ,5.33,9.42,275,9.71,265.3,2.2,2044318,1.767354597,300,70,5,20,0,5,5,0,0,5,1,0.251578947,-0.069545455,10.55368421,13.43954545,29937.9,69079.8,3.64E-06,0.000352519,-1.01E-06,0.000194551,0,-5,-5,75,-33,42,75,-38,37
WDCL 281 5(mg/mL) ,12.91,11.77,401,11.46,355.4,1.9,859097,0.911696359,300,65,30,0,0,5,5,0,0,5,5,-0.780526316,-0.960909091,12.81631579,15.39363636,38021.4,77163.3,-1.01E-05,0.000337082,-1.25E-05,0.000199494,0,-30,-30,75,-33,42,75,-63,12
WDCL 281 2(mg/mL) ,14.9,10.93,370,10.67,322,1.7,917992,0.733557047,300,65,30,0,0,5,5,0,0,5,2,-0.780526316,-0.960909091,12.81631579,15.39363636,38021.4,77163.3,-1.01E-05,0.000337082,-1.25E-05,0.000199494,0,-30,-30,75,-33,42,75,-63,12
WDCL 281 1(mg/mL) ,10.11,12.48,380,12.86,359.8,1.7,2856838,1.234421365,300,65,30,0,0,5,5,0,0,5,1,-0.780526316,-0.960909091,12.81631579,15.39363636,38021.4,77163.3,-1.01E-05,0.000337082,-1.25E-05,0.000199494,0,-30,-30,75,-33,42,75,-63,12
WDCL 298 5(mg/mL) ,9.39,10.91,354,10.59,307.6,1.8,3696648,1.161874334,300,78,15,5,0,2,2,0,0,2,5,-0.23255102,-0.340480769,11.60795918,12.76807692,34042.38,49699.14,-4.68E-06,0.000340986,-6.85E-06,0.000256907,0,-15,-15,30,-13.2,16.8,30,-28.2,1.8
WDCL 298 2(mg/mL) ,10.4,10.54,337,10.65,307.3,1.6,2925401,1.013461538,300,78,15,5,0,2,2,0,0,2,2,-0.23255102,-0.340480769,11.60795918,12.76807692,34042.38,49699.14,-4.68E-06,0.000340986,-6.85E-06,0.000256907,0,-15,-15,30,-13.2,16.8,30,-28.2,1.8
WDCL 292 5(mg/mL) ,10.5,11.85,394,11.19,332.4,1.5,2569307,1.128571429,300,73,5,20,0,2,2,0,0,2,5,0.249081633,0.113365385,10.55846939,11.77913462,30829.98,46486.74,5.36E-06,0.000342474,2.44E-06,0.000253387,0,-5,-5,30,-13.2,16.8,30,-18.2,11.8
WDCL 292 2(mg/mL) ,9,11.05,358,10.82,313.1,1.4,2639958,1.227777778,300,73,5,20,0,2,2,0,0,2,2,0.249081633,0.113365385,10.55846939,11.77913462,30829.98,46486.74,5.36E-06,0.000342474,2.44E-06,0.000253387,0,-5,-5,30,-13.2,16.8,30,-18.2,11.8
WDCL 244 5(mg/mL) ,10.5,10.37,339,10.38,318.1,1.6,3878571,0.987619048,400,68,30,0,0,2,2,0,0,2,5,-0.751428571,-0.829423077,12.75183673,13.84596154,51884.64,72760.32,-1.03E-05,0.000245773,-1.14E-05,0.000190296,0,-30,-30,40,-17.6,22.4,40,-47.6,-7.6
WDCL 322 5(mg/mL) ,13.61,11.71,385,11.79,365.2,2.1,4147384,0.860396767,400,73,5,0,20,2,2,0,0,2,5,0.518469388,0.367211538,10.1727551,11.41567308,44473.04,65348.72,7.93E-06,0.00022874,5.62E-06,0.000174689,0,-5,-5,40,-17.6,22.4,40,-22.6,17.4
WDCL 262 5(mg/mL) ,12.3,10.05,392,9.57,297.8,1.6,3017639,0.817073171,200,73,5,20,0,2,2,0,0,2,5,0.249081633,0.113365385,10.55846939,11.77913462,20553.32,30991.16,8.04E-06,0.000513711,3.66E-06,0.00038008,0,-5,-5,20,-8.8,11.2,20,-13.8,6.2
WDCL 301 5(mg/mL) ,11.27,10.71,345,10.68,323.1,1.5,2756814,0.950310559,300,78,20,0,0,2,2,0,0,2,5,-0.444285714,-0.54,12.07122449,13.20461538,35656.08,51312.84,-8.66E-06,0.000338546,-1.05E-05,0.000257336,0,-20,-20,30,-13.2,16.8,30,-33.2,-3.2
WDCL 256 5(mg/mL) ,8.93,12.63,424,12.86,399.9,1.6,5328513,1.414333707,400,88,10,0,0,2,2,0,0,2,5,-0.137142857,-0.250576923,11.39061224,12.56326923,43198.24,64073.92,-2.14E-06,0.000263682,-3.91E-06,0.000196075,0,-10,-10,40,-17.6,22.4,40,-27.6,12.4
WDCL 308 5(mg/mL) ,14.67,10.81,363,11.77,396.7,2.4,812028,0.736877982,400,50,25,0,20,5,5,0,0,5,5,-0.104210526,-0.376818182,11.56,14.30863636,51970,104159.2,-1.00E-06,0.000222436,-3.62E-06,0.000137373,0,-25,-25,100,-44,56,100,-69,31
WDCL 286 5(mg/mL) ,12.35,11.96,412,11.76,360.9,1.6,1945594,0.968421053,300,73,15,10,0,2,2,0,0,2,5,-0.174387755,-0.285673077,11.485,12.65221154,34057.38,49714.14,-3.51E-06,0.000337225,-5.75E-06,0.000254499,0,-15,-15,30,-13.2,16.8,30,-28.2,1.8
WDCL 295 5(mg/mL) ,10.85,11.13,353,11.06,325.1,1.5,3866482,1.025806452,300,78,15,0,5,2,2,0,0,2,5,-0.165204082,-0.277019231,11.51153061,12.67721154,34673.58,50330.34,-3.28E-06,0.000331997,-5.50E-06,0.00025188,0,-15,-15,30,-13.2,16.8,30,-28.2,1.8
WDCL 242 5(mg/mL) ,12.9,10.24,396,9.51,327.3,2.3,344258,0.79379845,200,75,15,5,0,5,5,0,0,5,5,-0.245263158,-0.498636364,11.63631579,14.37454545,22100.2,48194.8,-5.09E-06,0.000526525,-1.03E-05,0.000298259,0,-15,-15,50,-22,28,50,-37,13
WDCL 320 5(mg/mL) ,9.86,10.06,332,10.02,311.6,1.6,764743,1.020283976,400,70,15,10,0,5,5,0,0,5,5,-0.185263158,-0.446818182,11.50947368,14.265,44220.4,96409.6,-1.92E-06,0.000260275,-4.63E-06,0.000147962,0,-15,-15,100,-44,56,100,-59,41
WDCL 231 5(mg/mL) ,11.4,7.99,270,9.22,334.1,2.6,551187,0.700877193,200,65,15,0,10,10,10,0,0,10,5,-0.058333333,-0.569583333,11.34388889,16.43708333,21960.6,74149.8,-7.87E-07,0.000516556,-7.68E-06,0.000221674,0,-15,-15,100,-44,56,100,-59,41
WDCL 316 5(mg/mL) ,14.78,12.15,378,12.26,356,1.6,6155589,0.822056834,400,63,15,20,0,2,2,0,0,2,5,-0.058061224,-0.176057692,11.23908163,12.42048077,45449.84,66325.52,-8.75E-07,0.000247285,-2.65E-06,0.000187265,0,-15,-15,40,-17.6,22.4,40,-32.6,7.4
WDCL 250 5(mg/mL) ,10.54,9.24,278,13.58,446,2.5,947333,0.876660342,400,73,5,20,0,2,2,0,0,2,5,0.249081633,0.113365385,10.55846939,11.77913462,41106.64,61982.32,4.02E-06,0.000256856,1.83E-06,0.00019004,0,-5,-5,40,-17.6,22.4,40,-22.6,17.4
WDCL 260 5(mg/mL) ,10.48,10.99,385,10.06,315.5,1.7,633534,1.048664122,200,65,30,0,0,5,5,0,0,5,5,-0.780526316,-0.960909091,12.81631579,15.39363636,25347.6,51442.2,-1.52E-05,0.000505622,-1.87E-05,0.000299241,0,-30,-30,50,-22,28,50,-52,-2
WDCL 254 5(mg/mL) ,10.95,12.71,427,12.59,388.1,1.9,1045200,1.160730594,400,75,20,0,0,5,5,0,0,5,5,-0.463684211,-0.687272727,12.11421053,14.78727273,46352,98541.2,-4.71E-06,0.000261352,-6.97E-06,0.000150062,0,-20,-20,100,-44,56,100,-64,36
WDCL 267 5(mg/mL) ,10.46,9.84,369,9.83,348.3,2.4,600442,0.940726577,200,70,20,0,0,10,10,0,0,10,5,-0.498888889,-0.9,12.19222222,17.07333333,22184.8,74374,-6.71E-06,0.000549575,-1.21E-05,0.000229561,0,-20,-20,100,-44,56,100,-64,36
WDCL 245 5(mg/mL) ,12.34,11.83,363,13.04,420.4,1.9,803750,0.958670989,400,65,30,0,0,5,5,0,0,5,5,-0.780526316,-0.960909091,12.81631579,15.39363636,50695.2,102884.4,-7.59E-06,0.000252811,-9.34E-06,0.000149621,0,-30,-30,100,-44,56,100,-74,26
WDCL 236 5(mg/mL) ,10.3,8.29,309,8.21,299.1,3,533186,0.804854369,200,70,5,0,20,5,5,0,0,5,5,0.529473684,0.170454545,10.15578947,13.09590909,21641.8,47736.4,1.11E-05,0.000469267,3.57E-06,0.000274338,0,-5,-5,50,-22,28,50,-27,23
WDCL 239 5(mg/mL) ,10.03,9.65,333,9.71,333,1.9,811009,0.962113659,200,75,15,0,5,5,5,0,0,5,5,-0.175789474,-0.438636364,11.53684211,14.28863636,22521,48615.6,-3.62E-06,0.00051227,-9.02E-06,0.000293911,0,-15,-15,50,-22,28,50,-37,13
WDCL 337 5(mg/mL) ,15.75,11.01,379,16.35,584.8,2.4,1068585,0.699047619,200,28,50,17,3,2,2,0,0,2,5,-1.092653061,-1.150961538,13.56336735,14.61067308,30578,41015.84,-2.66E-05,0.000443566,-2.81E-05,0.00035622,0,-50,-50,20,-8.8,11.2,20,-58.8,-38.8
WDCL 337 1(mg/mL) ,16.7,13.11,454,12.96,427.5,2.4,989797,0.78502994,200,28,50,17,3,2,2,0,0,2,1,-1.092653061,-1.150961538,13.56336735,14.61067308,30578,41015.84,-2.66E-05,0.000443566,-2.81E-05,0.00035622,0,-50,-50,20,-8.8,11.2,20,-58.8,-38.8
WDCL 334 5(mg/mL) ,7.62,8.07,260,8.83,289,1.8,547314,1.059055118,200,15,40,32,8,5,5,0,0,5,5,-0.506210526,-0.724,12.34452632,14.98618182,28272.48,54367.08,-9.31E-06,0.000436627,-1.33E-05,0.000275648,0,-40,-40,50,-22,28,50,-62,-12
WDCL 334 2(mg/mL) ,9.1,9.45,320,9.44,302.4,2,911844,1.038461538,200,15,40,32,8,5,5,0,0,5,2,-0.506210526,-0.724,12.34452632,14.98618182,28272.48,54367.08,-9.31E-06,0.000436627,-1.33E-05,0.000275648,0,-40,-40,50,-22,28,50,-62,-12
WDCL 335 5(mg/mL) ,5.81,6.78,208,7.39,236.1,1.5,708817,1.166953528,200,18,50,27,3,2,2,0,0,2,5,-0.976326531,-1.041346154,13.31744898,14.37894231,30598,41035.84,-2.38E-05,0.000435239,-2.54E-05,0.0003504,0,-50,-50,20,-8.8,11.2,20,-58.8,-38.8
WDCL 334 1(mg/mL) ,8.4,9.71,304,9.71,294.6,1.6,3238513,1.155952381,200,15,40,32,8,5,5,0,0,5,1,-0.506210526,-0.724,12.34452632,14.98618182,28272.48,54367.08,-9.31E-06,0.000436627,-1.33E-05,0.000275648,0,-40,-40,50,-22,28,50,-62,-12
WDCL 343 5(mg/mL) ,5.37,6.77,241,6.74,227.4,1.6,604961,1.260707635,400,18,50,27,3,2,2,0,0,2,5,-0.976326531,-1.041346154,13.31744898,14.37894231,61196,82071.68,-1.19E-05,0.00021762,-1.27E-05,0.0001752,0,-50,-50,40,-17.6,22.4,40,-67.6,-27.6
WDCL 343 2(mg/mL) ,4.34,6.61,245,6.1,202,1.4,564383,1.523041475,400,18,50,27,3,2,2,0,0,2,2,-0.976326531,-1.041346154,13.31744898,14.37894231,61196,82071.68,-1.19E-05,0.00021762,-1.27E-05,0.0001752,0,-50,-50,40,-17.6,22.4,40,-67.6,-27.6
WDCL 331 5(mg/mL) ,7.5,9.07,318,8.46,277.3,1.7,688616,1.209333333,200,18,40,32,8,2,2,0,0,2,5,-0.485510204,-0.578846154,12.2944898,13.415,28867.2,39305.04,-1.24E-05,0.000425898,-1.47E-05,0.000341305,0,-40,-40,20,-8.8,11.2,20,-48.8,-28.8
WDCL 341 5(mg/mL) ,7.08,9.29,317,8.91,278.3,1.8,639650,1.312146893,400,18,40,32,8,2,2,0,0,2,5,-0.485510204,-0.578846154,12.2944898,13.415,57734.4,78610.08,-6.18E-06,0.000212949,-7.36E-06,0.000170652,0,-40,-40,40,-17.6,22.4,40,-57.6,-17.6
WDCL 341 2(mg/mL) ,5.95,9.63,312,9.26,277.8,1.7,1355764,1.618487395,400,18,40,32,8,2,2,0,0,2,2,-0.485510204,-0.578846154,12.2944898,13.415,57734.4,78610.08,-6.18E-06,0.000212949,-7.36E-06,0.000170652,0,-40,-40,40,-17.6,22.4,40,-57.6,-17.6
WDCL 338 5(mg/mL) ,5.7,7.3,254,7.17,245.6,2.1,431023,1.280701754,200,25,50,17,3,5,5,0,0,5,5,-1.132526316,-1.264909091,13.65347368,16.11663636,29983.28,56077.88,-2.02E-05,0.00045537,-2.26E-05,0.000287397,0,-50,-50,50,-22,28,50,-72,-22
WDCL 338 2(mg/mL) ,5.9,5.98,209,5.11,153.6,1.9,286672,1.013559322,200,25,50,17,3,5,5,0,0,5,2,-1.132526316,-1.264909091,13.65347368,16.11663636,29983.28,56077.88,-2.02E-05,0.00045537,-2.26E-05,0.000287397,0,-50,-50,50,-22,28,50,-72,-22
WDCL 332 5(mg/mL) ,7.22,8.92,295,9.93,344.8,1.7,2208142,1.235457064,200,15,40,32,8,5,5,0,0,5,5,-0.506210526,-0.724,12.34452632,14.98618182,28272.48,54367.08,-9.31E-06,0.000436627,-1.33E-05,0.000275648,0,-40,-40,50,-22,28,50,-62,-12
WDCL 332 2(mg/mL) ,6.1,8.75,298,7.96,237.8,1.5,2410116,1.43442623,200,15,40,32,8,5,5,0,0,5,2,-0.506210526,-0.724,12.34452632,14.98618182,28272.48,54367.08,-9.31E-06,0.000436627,-1.33E-05,0.000275648,0,-40,-40,50,-22,28,50,-62,-12
WDCL 332 1(mg/mL) ,4.72,7.43,232,7.44,221.7,1.3,1347942,1.574152542,200,15,40,32,8,5,5,0,0,5,1,-0.506210526,-0.724,12.34452632,14.98618182,28272.48,54367.08,-9.31E-06,0.000436627,-1.33E-05,0.000275648,0,-40,-40,50,-22,28,50,-62,-12
WDCL 346 5(mg/mL) ,7.6,7.48,291,7.1,267.6,2,309015,0.984210526,400,25,50,17,3,5,5,0,0,5,5,-1.132526316,-1.264909091,13.65347368,16.11663636,59966.56,112155.76,-1.01E-05,0.000227685,-1.13E-05,0.000143699,0,-50,-50,100,-44,56,100,-94,6
WDCL 346 2(mg/mL) ,10.2,9.46,328,9.94,317.2,1.8,542813,0.92745098,400,25,50,17,3,5,5,0,0,5,2,-1.132526316,-1.264909091,13.65347368,16.11663636,59966.56,112155.76,-1.01E-05,0.000227685,-1.13E-05,0.000143699,0,-50,-50,100,-44,56,100,-94,6
WDCL 345 5(mg/mL) ,7.14,11.64,408,11.3,370,1.5,1025952,1.630252101,400,28,50,17,3,2,2,0,0,2,5,-1.092653061,-1.150961538,13.56336735,14.61067308,61156,82031.68,-1.33E-05,0.000221783,-1.40E-05,0.00017811,0,-50,-50,40,-17.6,22.4,40,-67.6,-27.6
WDCL 345 2(mg/mL) ,9.4,9.78,339,9.1,285.1,1.5,3176027,1.040425532,400,28,50,17,3,2,2,0,0,2,2,-1.092653061,-1.150961538,13.56336735,14.61067308,61156,82031.68,-1.33E-05,0.000221783,-1.40E-05,0.00017811,0,-50,-50,40,-17.6,22.4,40,-67.6,-27.6
WDCL 344 5(mg/mL) ,6.06,7.34,241,8.85,328.3,1.9,546510,1.211221122,400,15,50,27,3,5,5,0,0,5,5,-1.012526316,-1.161272727,13.39978947,15.89754545,60006.56,112195.76,-9.02E-06,0.000223305,-1.04E-05,0.000141695,0,-50,-50,100,-44,56,100,-94,6
WDCL 344 2(mg/mL) ,5.79,7.76,257,7.67,245.5,1.9,825762,1.340241796,400,15,50,27,3,5,5,0,0,5,2,-1.012526316,-1.161272727,13.39978947,15.89754545,60006.56,112195.76,-9.02E-06,0.000223305,-1.04E-05,0.000141695,0,-50,-50,100,-44,56,100,-94,6
WDCL 339 5(mg/mL) ,7.06,9.65,315,10.96,349.3,1.7,2914585,1.366855524,400,18,40,32,8,2,2,0,0,2,5,-0.485510204,-0.578846154,12.2944898,13.415,57734.4,78610.08,-6.18E-06,0.000212949,-7.36E-06,0.000170652,0,-40,-40,40,-17.6,22.4,40,-57.6,-17.6
WDCL 339 2(mg/mL) ,5.84,9.45,313,9.16,266.6,1.5,3221869,1.618150685,400,18,40,32,8,2,2,0,0,2,2,-0.485510204,-0.578846154,12.2944898,13.415,57734.4,78610.08,-6.18E-06,0.000212949,-7.36E-06,0.000170652,0,-40,-40,40,-17.6,22.4,40,-57.6,-17.6
WDCL 333 5(mg/mL) ,6.35,9.97,352,9.24,305.6,1.9,630620,1.57007874,200,18,40,32,8,2,2,0,0,2,5,-0.485510204,-0.578846154,12.2944898,13.415,28867.2,39305.04,-1.24E-05,0.000425898,-1.47E-05,0.000341305,0,-40,-40,20,-8.8,11.2,20,-48.8,-28.8
WDCL 333 2(mg/mL) ,6.09,7.63,243,8.74,275.9,1.3,2402901,1.252873563,200,18,40,32,8,2,2,0,0,2,2,-0.485510204,-0.578846154,12.2944898,13.415,28867.2,39305.04,-1.24E-05,0.000425898,-1.47E-05,0.000341305,0,-40,-40,20,-8.8,11.2,20,-48.8,-28.8
WDCL 336 5(mg/mL) ,9.5,8.93,304,8.88,288.5,1.6,625561,0.94,200,15,50,27,3,5,5,0,0,5,5,-1.012526316,-1.161272727,13.39978947,15.89754545,30003.28,56097.88,-1.80E-05,0.000446611,-2.07E-05,0.000283389,0,-50,-50,50,-22,28,50,-72,-22
WDCL 336 2(mg/mL) ,10.2,10.87,363,11.45,336.4,1.6,1500419,1.065686275,200,15,50,27,3,5,5,0,0,5,2,-1.012526316,-1.161272727,13.39978947,15.89754545,30003.28,56097.88,-1.80E-05,0.000446611,-2.07E-05,0.000283389,0,-50,-50,50,-22,28,50,-72,-22
WDCL 18 5(mg/mL) ,5.13,7.87,266,7.84,254,2.3,388005,1.53411306,300,45,25,17,3,10,10,0,0,10,5,-0.368777778,-0.802416667,11.96422222,16.90233333,35344.62,113628.42,-3.25E-06,0.000338502,-7.06E-06,0.000148751,0,-25,-25,150,-66,84,150,-91,59
WDCL 18 2(mg/mL) ,9.68,10.24,330,12.54,388.9,2.2,747713,1.05785124,300,45,25,17,3,10,10,0,0,10,2,-0.368777778,-0.802416667,11.96422222,16.90233333,35344.62,113628.42,-3.25E-06,0.000338502,-7.06E-06,0.000148751,0,-25,-25,150,-66,84,150,-91,59
WDCL 3s 5(mg/mL) ,8.52,12.37,380,12.4,352.4,1.5,2844765,1.451877934,300,80,0,5,5,10,10,0,0,10,5,0.37,-0.248333333,10.33722222,15.68208333,27423.6,105707.4,3.50E-06,0.000376946,-2.35E-06,0.000148354,0,0,0,150,-66,84,150,-66,84
WDCL 18s 2(mg/mL) ,10.03,12.13,409,10.61,321.5,2.1,907208,1.209371884,300,35,25,22,8,10,10,0,0,10,2,-0.168777778,-0.652416667,11.59144444,16.62275,36005.82,114289.62,-1.48E-06,0.000321933,-5.71E-06,0.000145444,0,-25,-25,150,-66,84,150,-91,59
WDCL 9s 5(mg/mL) ,12.8,11.7,404,11.5,387.3,2.1,1286175,0.9140625,300,55,25,5,5,10,10,0,0,10,5,-0.466111111,-0.875416667,12.19,17.07166667,35567.1,113850.9,-4.09E-06,0.000342732,-7.69E-06,0.000149948,0,-25,-25,150,-66,84,150,-91,59
WDCL 2s 5(mg/mL) ,11.24,12.41,412,11.89,358.3,1.6,4436836,1.104092527,300,85,0,5,5,5,5,0,0,5,5,0.359473684,0.023636364,10.35684211,13.26954545,28910.4,68052.3,5.28E-06,0.000358239,3.47E-07,0.00019499,0,0,0,75,-33,42,75,-33,42
WDCL 9s 2(mg/mL) ,10.8,12.1,418,10.75,339,2,1744138,1.12037037,300,55,25,5,5,10,10,0,0,10,2,-0.466111111,-0.875416667,12.19,17.07166667,35567.1,113850.9,-4.09E-06,0.000342732,-7.69E-06,0.000149948,0,-25,-25,150,-66,84,150,-91,59
WDCL 2s 2(mg/mL) ,9.81,12.52,417,9.35,261.1,1.5,3996744,1.276248726,300,85,0,5,5,5,5,0,0,5,2,0.359473684,0.023636364,10.35684211,13.26954545,28910.4,68052.3,5.28E-06,0.000358239,3.47E-07,0.00019499,0,0,0,75,-33,42,75,-33,42
WDCL 9s 1(mg/mL) ,13,12.09,426,11.79,390.2,2.1,1238958,0.93,300,55,25,5,5,10,10,0,0,10,1,-0.466111111,-0.875416667,12.19,17.07166667,35567.1,113850.9,-4.09E-06,0.000342732,-7.69E-06,0.000149948,0,-25,-25,150,-66,84,150,-91,59
WDCL 1s 5(mg/mL) ,10.99,11.7,353,12.08,354.2,1.8,6175172,1.064604186,300,88,0,5,5,2,2,0,0,2,5,0.353673469,0.211923077,10.36765306,11.59932692,29802.48,45459.24,7.78E-06,0.000347879,4.66E-06,0.000255159,0,0,0,30,-13.2,16.8,30,-13.2,16.8
WDCL 17 5(mg/mL) ,9.03,10.52,342,13.57,432.8,2.3,699519,1.165005537,300,50,25,17,3,5,5,0,0,5,5,-0.340421053,-0.580818182,11.89821053,14.60072727,36831.42,75973.32,-4.48E-06,0.000323045,-7.65E-06,0.000192182,0,-25,-25,75,-33,42,75,-58,17
WDCL 1s 2(mg/mL) ,11.65,10.7,316,11.4,316.1,1.8,3657036,0.918454936,300,88,0,5,5,2,2,0,0,2,2,0.353673469,0.211923077,10.36765306,11.59932692,29802.48,45459.24,7.78E-06,0.000347879,4.66E-06,0.000255159,0,0,0,30,-13.2,16.8,30,-13.2,16.8
WDCL 17 2(mg/mL) ,9.86,11.12,371,11.61,378.7,2,960342,1.127789047,300,50,25,17,3,5,5,0,0,5,2,-0.340421053,-0.580818182,11.89821053,14.60072727,36831.42,75973.32,-4.48E-06,0.000323045,-7.65E-06,0.000192182,0,-25,-25,75,-33,42,75,-58,17
WDCL 1s 1(mg/mL) ,12.3,11.32,354,10.65,299,2.1,4222121,0.920325203,300,88,0,5,5,2,2,0,0,2,1,0.353673469,0.211923077,10.36765306,11.59932692,29802.48,45459.24,7.78E-06,0.000347879,4.66E-06,0.000255159,0,0,0,30,-13.2,16.8,30,-13.2,16.8
WDCL 1 5(mg/mL) ,10.55,11.31,375,11.31,333.6,1.7,5143667,1.072037915,300,98,0,0,0,2,2,0,0,2,5,0.17,0.038846154,10.71,11.92192308,29141.28,44798.04,3.79E-06,0.00036752,8.67E-07,0.000266126,0,0,0,30,-13.2,16.8,30,-13.2,16.8
WDCL 1 2(mg/mL) ,9.17,11.51,367,12.04,352.9,1.7,2675406,1.255179935,300,98,0,0,0,2,2,0,0,2,2,0.17,0.038846154,10.71,11.92192308,29141.28,44798.04,3.79E-06,0.00036752,8.67E-07,0.000266126,0,0,0,30,-13.2,16.8,30,-13.2,16.8
WDCL 15s 5(mg/mL) ,10.24,10.12,317,13.63,446.4,3,494181,0.98828125,300,40,25,17,8,10,10,0,0,10,5,-0.232111111,-0.699916667,11.72533333,16.72316667,35990.82,114274.62,-2.03E-06,0.000325787,-6.12E-06,0.000146342,0,-25,-25,150,-66,84,150,-91,59
WDCL 9 5(mg/mL) ,14.1,10.7,377,10.18,332.5,2.8,863842,0.758865248,300,65,25,0,0,10,10,0,0,10,5,-0.666111111,-1.025416667,12.56277778,17.35125,34905.9,113189.7,-5.88E-06,0.000359904,-9.06E-06,0.000153294,0,-25,-25,150,-66,84,150,-91,59
WDCL 9 2(mg/mL) ,10.7,8.39,249,11.04,343.8,3,1164419,0.78411215,300,65,25,0,0,10,10,0,0,10,2,-0.666111111,-1.025416667,12.56277778,17.35125,34905.9,113189.7,-5.88E-06,0.000359904,-9.06E-06,0.000153294,0,-25,-25,150,-66,84,150,-91,59
WDCL 2 5(mg/mL) ,10.3,8.45,278,10.42,367.4,3.1,449221,0.82038835,300,95,0,0,0,5,5,0,0,5,5,0.17,-0.14,10.71,13.57454545,28249.2,67391.1,2.52E-06,0.000379126,-2.08E-06,0.000201429,0,0,0,75,-33,42,75,-33,42
WDCL 2 2(mg/mL) ,10.7,8.73,269,12.44,407.9,3.2,667027,0.81588785,300,95,0,0,0,5,5,0,0,5,2,0.17,-0.14,10.71,13.57454545,28249.2,67391.1,2.52E-06,0.000379126,-2.08E-06,0.000201429,0,0,0,75,-33,42,75,-33,42
